Repository: c0l0b0k/dsc_find_points

## 🔧 Установка

1. **Клонируйте репозиторий:**

```bash
git clone https://github.com/c0l0b0k/dsc_find_points.git
cd dsc_find_points
```

2. **Создайте виртуальное окружение и активируйте его:**

```bash
python -m venv venv
venv\Scripts\activate        # для Windows

```

3. **Установите зависимости:**

```bash
pip install -r requirements.txt
```

4. **Для отображения графиков крупным планом по одному запускайте find_points_one.py для просмотра всех 5 find_points_five.py**

---
DATA_PATH = "data/data_piroliz_10" путь к папке с данными data_piroliz_10 - со скоростью 10 data_piroliz_20 со скоростью 20

---

File: data/data_piroliz_10/ExpDat_30.05.2022 Опилки  28-1000 10 Ar +MS SCB.txt
#EXPORTTYPE:DATA ALL
#FILE:30.05.2022 Îïèëêè  28-1000 10 Ar +MS SCB .ngb-ds5
#FORMAT:NETZSCH5
#FTYPE:ANSI
#IDENTITY:30.05.2022
#DECIMAL:COMMA
#SEPARATOR:SEMICOLON
#MTYPE:DSC
#INSTRUMENT:NETZSCH STA 449F5
#PROJECT:ÑÂ×
#DATE/TIME:30.05.2022 18:21
#CORR. FILE:Êîððåêöèÿ 2 26 -1000 10 Ar (50 ml-min) .ngb-bs5
#TEMPCAL:TCALZERO.TCX
#SENSITIVITY:SENSZERO.EXX
#LABORATORY:108
#OPERATOR:Èáðàåâà
#REMARK:
#SAMPLE:Îïèëêè
#SAMPLE MASS /mg:5,03
#MATERIAL:
#REFERENCE:
#REFERENCE MASS /mg:0
#TYPE OF CRUCIBLE:Al2O3 85 µl, with lid
#SAMPLE CRUCIBLE MASS /mg:231,87
#REFERENCE CRUCIBLE MASS /mg:224,00
#PURGE 1 MFC:OXYGEN,252,5 ml/min
#PURGE 2 MFC:ARGON,240,3 ml/min
#PROTECTIVE MFC:ARGON,240,3 ml/min
#DSC RANGE /µV:5000
#TG RANGE /mg:35000
#TAU-R:---
#CORR. CODE:020
#EXO:+1
#RANGE:28°C/10,0(K/min)/1000°C
#SEGMENT:S1/1
#SEG. 1:28°C/10,0(K/min)/1000°C

##Temp./°C;Time/min;DSC/(uV/mg);Mass/%;QMID(s:1|m:16)/A;QMID(s:1|m:28)/A;QMID(s:1|m:44)/A;QMID(s:1|m:18)/A;QMID(s:1|m:2)/A;Sensit./(uV/mW)
 30,00000; 1,52765;5,380288e-02;99,94431;2,760521e-10;2,088675e-10;2,463453e-10;1,270906e-08;4,707325e-11;1,00000
 40,00000; 2,99405;     0,19496;99,89307;2,769331e-10;2,107214e-10;2,481403e-10;1,273936e-08;4,725752e-11;1,00000
 50,00000; 3,99318;     0,29617;99,85791;2,769667e-10;2,110773e-10;2,481553e-10;1,274213e-08;4,716298e-11;1,00000
 60,00000; 4,93757;     0,40075;99,78977;2,765547e-10;2,109281e-10;2,481419e-10;1,273575e-08;4,739477e-11;1,00000
 70,00000; 5,94488;     0,51570;99,69894;2,767701e-10;2,104257e-10;2,475767e-10;1,272813e-08;4,766562e-11;1,00000
 80,00000; 6,85626;     0,61984;99,58310;2,768548e-10;2,104267e-10;2,473934e-10;1,273361e-08;4,748494e-11;1,00000
 90,00000; 7,71313;     0,71741;99,45566;2,770483e-10;2,102996e-10;2,473108e-10;1,274213e-08;4,752066e-11;1,00000
100,00000; 8,53527;     0,81886;99,32289;2,770457e-10;2,102414e-10;2,473081e-10;1,274340e-08;4,780691e-11;1,00000
110,00000; 9,34243;     0,94100;99,20533;2,768121e-10;2,100696e-10;2,475088e-10;1,273379e-08;4,779743e-11;1,00000
120,00000;10,14805;     1,07518;99,11277;2,763383e-10;2,097583e-10;2,476818e-10;1,270842e-08;4,780141e-11;1,00000
130,00000;10,96366;     1,22162;99,05233;2,759389e-10;2,099187e-10;2,475995e-10;1,268118e-08;4,783643e-11;1,00000
140,00000;11,78989;     1,35737;99,00798;2,753514e-10;2,098793e-10;2,475022e-10;1,265457e-08;4,764132e-11;1,00000
150,00000;12,63270;     1,47870;98,96069;2,747857e-10;2,096937e-10;2,472811e-10;1,263210e-08;4,783881e-11;1,00000
160,00000;13,50071;     1,60110;98,91106;2,745144e-10;2,094426e-10;2,470142e-10;1,262396e-08;4,822865e-11;1,00000
170,00000;14,39841;     1,72776;98,85519;2,741312e-10;2,090304e-10;2,470091e-10;1,261583e-08;4,819688e-11;1,00000
180,00000;15,31739;     1,86750;98,78890;2,740960e-10;2,088486e-10;2,469157e-10;1,260811e-08;4,816521e-11;1,00000
190,00000;16,25977;     2,01358;98,69120;2,738045e-10;2,096364e-10;2,475444e-10;1,260012e-08;4,829680e-11;1,00000
200,00000;17,21973;     2,16026;98,56179;2,736103e-10;2,098007e-10;2,487770e-10;1,259146e-08;4,838966e-11;1,00000
210,00000;18,19411;     2,32123;98,38791;2,742647e-10;2,100027e-10;2,502683e-10;1,257814e-08;4,854308e-11;1,00000
220,00000;19,17811;     2,48612;98,13208;2,742385e-10;2,111153e-10;2,519281e-10;1,257772e-08;4,852775e-11;1,00000
230,00000;20,18064;     2,64905;97,73691;2,746798e-10;2,127563e-10;2,558919e-10;1,257683e-08;4,874736e-11;1,00000
240,00000;21,18107;     2,81229;97,14739;2,762696e-10;2,151261e-10;2,638893e-10;1,258569e-08;4,921781e-11;1,00000
250,00000;22,18604;     2,98489;96,30485;2,780080e-10;2,193305e-10;2,737080e-10;1,261622e-08;4,943028e-11;1,00000
260,00000;23,20693;     3,15502;95,23213;2,794753e-10;2,252561e-10;2,829219e-10;1,265975e-08;4,944046e-11;1,00000
270,00000;24,22175;     3,32191;93,90149;2,809377e-10;2,335965e-10;2,929466e-10;1,271297e-08;4,970030e-11;1,00000
280,00000;25,23460;     3,48305;92,20729;2,836140e-10;2,444607e-10;3,069123e-10;1,277554e-08;5,018382e-11;1,00000
290,00000;26,24895;     3,62674;90,01725;2,875172e-10;2,600003e-10;3,261017e-10;1,285811e-08;5,062954e-11;1,00000
300,00000;27,26024;     3,75167;87,18025;2,926379e-10;2,814805e-10;3,506919e-10;1,296341e-08;5,133507e-11;1,00000
310,00000;28,26984;     3,84811;83,59030;2,983902e-10;3,071696e-10;3,823309e-10;1,309359e-08;5,214942e-11;1,00000
320,00000;29,28425;     3,91693;79,21050;3,036593e-10;3,335068e-10;4,171275e-10;1,322620e-08;5,305721e-11;1,00000
330,00000;30,29538;     3,95983;74,18728;3,088032e-10;3,577044e-10;4,465262e-10;1,333416e-08;5,366100e-11;1,00000
340,00000;31,30490;     3,97320;68,51901;3,126073e-10;3,833646e-10;4,731722e-10;1,340700e-08;5,423910e-11;1,00000
350,00000;32,31200;     3,92087;61,60359;3,188131e-10;4,252875e-10;5,157509e-10;1,351280e-08;5,537531e-11;1,00000
360,00000;33,32052;     3,74276;52,72240;3,315046e-10;4,942525e-10;5,898942e-10;1,371156e-08;5,697418e-11;1,00000
370,00000;34,32728;     3,53349;43,39297;3,422297e-10;5,454184e-10;6,512153e-10;1,385961e-08;5,868250e-11;1,00000
380,00000;35,33060;     3,50225;36,86950;3,335611e-10;4,833707e-10;5,917352e-10;1,364751e-08;5,788423e-11;1,00000
390,00000;36,32568;     3,56470;34,07861;3,143298e-10;3,629870e-10;4,603092e-10;1,323387e-08;5,508712e-11;1,00000
400,00000;37,33708;     3,63313;33,01620;3,055689e-10;3,056864e-10;3,903133e-10;1,300074e-08;5,333888e-11;1,00000
410,00000;38,35340;     3,70816;32,17813;3,059363e-10;2,926840e-10;3,663462e-10;1,290863e-08;5,288375e-11;1,00000
420,00000;39,36338;     3,77844;31,37963;3,088230e-10;2,897470e-10;3,544781e-10;1,285428e-08;5,243567e-11;1,00000
430,00000;40,37605;     3,84016;30,61696;3,101109e-10;2,889417e-10;3,456023e-10;1,280584e-08;5,199205e-11;1,00000
440,00000;41,38632;     3,88019;29,90866;3,096111e-10;2,887961e-10;3,379952e-10;1,276627e-08;5,204912e-11;1,00000
450,00000;42,38620;     3,90338;29,27089;3,064585e-10;2,882860e-10;3,313184e-10;1,272061e-08;5,190792e-11;1,00000
460,00000;43,39057;     3,91613;28,71588;3,013832e-10;2,868835e-10;3,253198e-10;1,267427e-08;5,189702e-11;1,00000
470,00000;44,38862;     3,91828;28,24026;2,970263e-10;2,839565e-10;3,188674e-10;1,263636e-08;5,195290e-11;1,00000
480,00000;45,39066;     3,92206;27,84229;2,935214e-10;2,796574e-10;3,147151e-10;1,259710e-08;5,202620e-11;1,00000
490,00000;46,39039;     3,91392;27,49476;2,914944e-10;2,745949e-10;3,149371e-10;1,256239e-08;5,176571e-11;1,00000
500,00000;47,39344;     3,88170;27,17804;2,914169e-10;2,671959e-10;3,196122e-10;1,252758e-08;5,146830e-11;1,00000
510,00000;48,39817;     3,85414;26,87862;2,915295e-10;2,605247e-10;3,227314e-10;1,249604e-08;5,143486e-11;1,00000
520,00000;49,40120;     3,82504;26,60905;2,921225e-10;2,558183e-10;3,227545e-10;1,246434e-08;5,144158e-11;1,00000
530,00000;50,40345;     3,78940;26,36057;2,922907e-10;2,526279e-10;3,222369e-10;1,244035e-08;5,171594e-11;1,00000
540,00000;51,39939;     3,75178;26,12056;2,913699e-10;2,486508e-10;3,219161e-10;1,241541e-08;5,151041e-11;1,00000
550,00000;52,39770;     3,70029;25,89186;2,904299e-10;2,442041e-10;3,224761e-10;1,238762e-08;5,128983e-11;1,00000
560,00000;53,39457;     3,62371;25,67662;2,898984e-10;2,399054e-10;3,241266e-10;1,236125e-08;5,128647e-11;1,00000
570,00000;54,39426;     3,52952;25,47711;2,889572e-10;2,367996e-10;3,237915e-10;1,233871e-08;5,130686e-11;1,00000
580,00000;55,38972;     3,42506;25,28901;2,879307e-10;2,350142e-10;3,215654e-10;1,232087e-08;5,167228e-11;1,00000
590,00000;56,40032;     3,31853;25,11156;2,860249e-10;2,336097e-10;3,185790e-10;1,230238e-08;5,175185e-11;1,00000
600,00000;57,39843;     3,20904;24,94834;2,842710e-10;2,325198e-10;3,152128e-10;1,228464e-08;5,149690e-11;1,00000
610,00000;58,39801;     3,10872;24,77293;2,826085e-10;2,323293e-10;3,113242e-10;1,226414e-08;5,151654e-11;1,00000
620,00000;59,39798;     3,02747;24,60693;2,804737e-10;2,324710e-10;3,070153e-10;1,224453e-08;5,177041e-11;1,00000
630,00000;60,39693;     2,96941;24,46102;2,787956e-10;2,328333e-10;3,018644e-10;1,222830e-08;5,184384e-11;1,00000
640,00000;61,39496;     2,94477;24,32486;2,767677e-10;2,328346e-10;2,966452e-10;1,221480e-08;5,197147e-11;1,00000
650,00000;62,39363;     2,95291;24,21320;2,742438e-10;2,336315e-10;2,919195e-10;1,219744e-08;5,228698e-11;1,00000
660,00000;63,39096;     2,97770;24,11597;2,727878e-10;2,349570e-10;2,867345e-10;1,218176e-08;5,261220e-11;1,00000
670,00000;64,39330;     3,02250;24,01709;2,706337e-10;2,372558e-10;2,806068e-10;1,217135e-08;5,261197e-11;1,00000
680,00000;65,39677;     3,09562;23,94391;2,690964e-10;2,394830e-10;2,748210e-10;1,215373e-08;5,306958e-11;1,00000
690,00000;66,40233;     3,19832;23,87330;2,679247e-10;2,409918e-10;2,716094e-10;1,213675e-08;5,374877e-11;1,00000
700,00000;67,40712;     3,32573;23,81704;2,666657e-10;2,421476e-10;2,693498e-10;1,212026e-08;5,470516e-11;1,00000
710,00000;68,40844;     3,47538;23,76791;2,659596e-10;2,428006e-10;2,683593e-10;1,209988e-08;5,568757e-11;1,00000
720,00000;69,41101;     3,62664;23,71713;2,650208e-10;2,426291e-10;2,673118e-10;1,207941e-08;5,647992e-11;1,00000
730,00000;70,41090;     3,78986;23,63122;2,642208e-10;2,426054e-10;2,662066e-10;1,206261e-08;5,730653e-11;1,00000
740,00000;71,41317;     3,95441;23,53390;2,637811e-10;2,425580e-10;2,655044e-10;1,204604e-08;5,785378e-11;1,00000
750,00000;72,41531;     4,13325;23,46510;2,633090e-10;2,416346e-10;2,650668e-10;1,202822e-08;5,794278e-11;1,00000
760,00000;73,41924;     4,29963;23,41068;2,626837e-10;2,410467e-10;2,647906e-10;1,201055e-08;5,788633e-11;1,00000
770,00000;74,42214;     4,48539;23,35532;2,618885e-10;2,408972e-10;2,643558e-10;1,199481e-08;5,738109e-11;1,00000
780,00000;75,42544;     4,67109;23,32224;2,610609e-10;2,399498e-10;2,642648e-10;1,198168e-08;5,653062e-11;1,00000
790,00000;76,42805;     4,87992;23,28156;2,610056e-10;2,383395e-10;2,642183e-10;1,196795e-08;5,551222e-11;1,00000
800,00000;77,43034;     5,09244;23,23278;2,610389e-10;2,363382e-10;2,648445e-10;1,194660e-08;5,431157e-11;1,00000
810,00000;78,42992;     5,34353;23,18863;2,604839e-10;2,339086e-10;2,672300e-10;1,192569e-08;5,390839e-11;1,00000
820,00000;79,43051;     5,64481;23,16974;2,602253e-10;2,311349e-10;2,709423e-10;1,191343e-08;5,355877e-11;1,00000
830,00000;80,42979;     6,04033;23,14210;2,601105e-10;2,285263e-10;2,734904e-10;1,190123e-08;5,293515e-11;1,00000
840,00000;81,44151;     6,54433;23,10128;2,605801e-10;2,264161e-10;2,757544e-10;1,187666e-08;5,276260e-11;1,00000
850,00000;82,45025;     7,12987;23,06840;2,599003e-10;2,255527e-10;2,773824e-10;1,185173e-08;5,289141e-11;1,00000
860,00000;83,45128;     7,75250;23,03652;2,594141e-10;2,249421e-10;2,782736e-10;1,183795e-08;5,276771e-11;1,00000
870,00000;84,44702;     8,36371;23,02106;2,592662e-10;2,243843e-10;2,786838e-10;1,182414e-08;5,256270e-11;1,00000
880,00000;85,44461;     8,90293;22,99153;2,591117e-10;2,234981e-10;2,789148e-10;1,180774e-08;5,240571e-11;1,00000
890,00000;86,43905;     9,28895;22,99147;2,596994e-10;2,226850e-10;2,784745e-10;1,178523e-08;5,222473e-11;1,00000
900,00000;87,43708;     9,43046;22,96535;2,591753e-10;2,223638e-10;2,768894e-10;1,176724e-08;5,206457e-11;1,00000
910,00000;88,43093;     9,41025;22,96063;2,580814e-10;2,218237e-10;2,754842e-10;1,175233e-08;5,194908e-11;1,00000
920,00000;89,42676;     9,30768;22,92542;2,581415e-10;2,217437e-10;2,743089e-10;1,173473e-08;5,197882e-11;1,00000
930,00000;90,42158;     9,19154;22,91779;2,583928e-10;2,216912e-10;2,728568e-10;1,171866e-08;5,209173e-11;1,00000
940,00000;91,41210;     9,01740;22,90071;2,579934e-10;2,215576e-10;2,720688e-10;1,170124e-08;5,192114e-11;1,00000
950,00000;92,40464;     8,81929;22,89347;2,573142e-10;2,213172e-10;2,713162e-10;1,168836e-08;5,179083e-11;1,00000
960,00000;93,39139;     8,60152;22,88263;2,575541e-10;2,212642e-10;2,705886e-10;1,167365e-08;5,188881e-11;1,00000
970,00000;94,38301;     8,37261;22,86616;2,579339e-10;2,213196e-10;2,699938e-10;1,165264e-08;5,201779e-11;1,00000
980,00000;95,38087;     8,10043;22,86504;2,574983e-10;2,215236e-10;2,696518e-10;1,163676e-08;5,212782e-11;1,00000
990,00000;96,38227;     7,82415;22,86786;2,566483e-10;2,214489e-10;2,694992e-10;1,162244e-08;5,216272e-11;1,00000

File: data/data_piroliz_10/ExpDat_31.05.2022 Отруби  27-1000 10 Ar +MS SCB.txt
#EXPORTTYPE:DATA ALL
#FILE:31.05.2022 Îòðóáè  27-1000 10 Ar +MS SCB .ngb-ds5
#FORMAT:NETZSCH5
#FTYPE:ANSI
#IDENTITY:31.05.2022
#DECIMAL:COMMA
#SEPARATOR:SEMICOLON
#MTYPE:DSC
#INSTRUMENT:NETZSCH STA 449F5
#PROJECT:ÑÂ×
#DATE/TIME:31.05.2022 10:59
#CORR. FILE:Êîððåêöèÿ 2 26 -1000 10 Ar (50 ml-min) .ngb-bs5
#TEMPCAL:TCALZERO.TCX
#SENSITIVITY:SENSZERO.EXX
#LABORATORY:108
#OPERATOR:Èáðàåâà
#REMARK:
#SAMPLE:Îòðóáè
#SAMPLE MASS /mg:5,02
#MATERIAL:
#REFERENCE:
#REFERENCE MASS /mg:0
#TYPE OF CRUCIBLE:Al2O3 85 µl, with lid
#SAMPLE CRUCIBLE MASS /mg:224,86
#REFERENCE CRUCIBLE MASS /mg:224,00
#PURGE 1 MFC:OXYGEN,252,5 ml/min
#PURGE 2 MFC:ARGON,240,3 ml/min
#PROTECTIVE MFC:ARGON,240,3 ml/min
#DSC RANGE /µV:5000
#TG RANGE /mg:35000
#TAU-R:---
#CORR. CODE:020
#EXO:+1
#RANGE:28°C/10,0(K/min)/1000°C
#SEGMENT:S1/1
#SEG. 1:28°C/10,0(K/min)/1000°C

##Temp./°C;Time/min;DSC/(uV/mg);Mass/%;QMID(s:1|m:16)/A;QMID(s:1|m:28)/A;QMID(s:1|m:44)/A;QMID(s:1|m:18)/A;QMID(s:1|m:2)/A;Sensit./(uV/mW)
 30,00000; 1,72132;5,197496e-02;99,83377;7,541967e-11;1,695753e-10;1,162417e-10;2,665195e-09;3,227623e-11;1,00000
 40,00000; 3,44663;     0,21353;99,67520;7,592193e-11;1,699670e-10;1,160803e-10;2,677320e-09;3,251175e-11;1,00000
 50,00000; 4,51158;     0,31034;99,58366;7,616611e-11;1,693511e-10;1,158321e-10;2,696306e-09;3,249277e-11;1,00000
 60,00000; 5,41361;     0,39443;99,43221;7,690297e-11;1,692719e-10;1,155602e-10;2,723751e-09;3,251722e-11;1,00000
 70,00000; 6,23272;     0,46123;99,18736;7,758279e-11;1,686547e-10;1,153438e-10;2,771784e-09;3,245677e-11;1,00000
 80,00000; 7,01071;     0,50031;98,83278;7,843894e-11;1,679295e-10;1,149737e-10;2,834529e-09;3,259883e-11;1,00000
 90,00000; 7,76665;     0,52297;98,36787;7,990172e-11;1,676200e-10;1,147918e-10;2,902384e-09;3,272127e-11;1,00000
100,00000; 8,51581;     0,56253;97,82695;8,134508e-11;1,673680e-10;1,151149e-10;2,959737e-09;3,296955e-11;1,00000
110,00000; 9,27471;     0,65795;97,31534;8,208683e-11;1,670437e-10;1,152775e-10;2,991424e-09;3,306402e-11;1,00000
120,00000;10,05134;     0,80257;96,85207;8,193166e-11;1,667576e-10;1,151601e-10;2,990656e-09;3,302246e-11;1,00000
130,00000;10,84575;     0,98055;96,50154;8,108456e-11;1,661386e-10;1,149560e-10;2,962779e-09;3,299032e-11;1,00000
140,00000;11,66080;     1,15534;96,28155;7,994882e-11;1,659456e-10;1,151930e-10;2,922175e-09;3,298158e-11;1,00000
150,00000;12,50240;     1,30839;96,10455;7,959361e-11;1,658387e-10;1,164116e-10;2,884534e-09;3,296056e-11;1,00000
160,00000;13,37540;     1,44325;95,96826;7,937845e-11;1,654183e-10;1,180434e-10;2,860771e-09;3,303682e-11;1,00000
170,00000;14,28150;     1,56748;95,81249;7,939193e-11;1,652383e-10;1,202960e-10;2,855579e-09;3,295319e-11;1,00000
180,00000;15,21630;     1,69038;95,58713;8,040647e-11;1,656182e-10;1,240517e-10;2,869438e-09;3,292718e-11;1,00000
190,00000;16,17232;     1,81760;95,24708;8,181361e-11;1,655711e-10;1,279501e-10;2,901398e-09;3,316517e-11;1,00000
200,00000;17,14804;     1,95237;94,73593;8,315658e-11;1,666504e-10;1,313663e-10;2,950612e-09;3,332991e-11;1,00000
210,00000;18,13979;     2,09628;93,92096;8,513677e-11;1,684340e-10;1,365516e-10;3,012740e-09;3,351292e-11;1,00000
220,00000;19,14223;     2,25729;92,79903;8,784684e-11;1,724409e-10;1,457189e-10;3,073362e-09;3,373076e-11;1,00000
230,00000;20,15199;     2,42563;91,63903;9,026998e-11;1,780760e-10;1,556512e-10;3,119428e-09;3,394584e-11;1,00000
240,00000;21,16616;     2,59541;90,39412;9,237954e-11;1,871721e-10;1,673962e-10;3,162735e-09;3,416917e-11;1,00000
250,00000;22,18134;     2,77792;88,90030;9,612659e-11;2,028279e-10;1,889790e-10;3,235726e-09;3,443307e-11;1,00000
260,00000;23,19613;     2,96773;86,69726;1,035377e-10;2,302860e-10;2,284937e-10;3,365301e-09;3,482321e-11;1,00000
270,00000;24,20911;     3,15663;83,49536;1,153934e-10;2,739399e-10;2,911288e-10;3,556461e-09;3,557353e-11;1,00000
280,00000;25,22176;     3,33768;78,87386;1,290377e-10;3,241079e-10;3,678611e-10;3,784770e-09;3,647619e-11;1,00000
290,00000;26,23504;     3,49236;72,89175;1,425079e-10;3,618730e-10;4,434839e-10;3,993294e-09;3,789986e-11;1,00000
300,00000;27,24761;     3,59813;66,21019;1,522624e-10;3,718790e-10;5,001155e-10;4,103973e-09;3,900000e-11;1,00000
310,00000;28,26047;     3,54699;60,53973;1,507992e-10;3,454947e-10;4,924180e-10;4,070143e-09;3,929193e-11;1,00000
320,00000;29,27336;     3,54038;56,22112;1,418425e-10;3,137676e-10;4,451936e-10;3,939926e-09;3,870832e-11;1,00000
330,00000;30,28525;     3,57969;52,45560;1,360723e-10;3,037745e-10;4,156986e-10;3,802756e-09;3,823504e-11;1,00000
340,00000;31,29503;     3,60937;49,15918;1,314895e-10;2,975137e-10;3,900661e-10;3,687383e-09;3,818885e-11;1,00000
350,00000;32,30564;     3,62048;46,85017;1,231386e-10;2,723383e-10;3,362093e-10;3,578399e-09;3,759829e-11;1,00000
360,00000;33,31561;     3,67253;45,23667;1,149988e-10;2,478897e-10;2,851087e-10;3,481688e-09;3,730060e-11;1,00000
370,00000;34,32357;     3,75163;43,85539;1,110327e-10;2,374708e-10;2,573697e-10;3,416667e-09;3,726599e-11;1,00000
380,00000;35,33200;     3,82992;42,54075;1,091288e-10;2,338807e-10;2,405344e-10;3,384088e-09;3,715843e-11;1,00000
390,00000;36,34002;     3,90862;41,23053;1,080879e-10;2,335755e-10;2,278419e-10;3,371575e-09;3,721850e-11;1,00000
400,00000;37,34755;     3,99896;39,93698;1,079066e-10;2,333642e-10;2,172392e-10;3,369343e-09;3,718268e-11;1,00000
410,00000;38,35426;     4,09466;38,65951;1,080728e-10;2,339271e-10;2,069848e-10;3,372481e-09;3,714099e-11;1,00000
420,00000;39,36111;     4,18328;37,46890;1,085902e-10;2,344658e-10;1,983577e-10;3,378077e-09;3,729441e-11;1,00000
430,00000;40,36729;     4,27521;36,34886;1,095686e-10;2,340867e-10;1,906447e-10;3,384036e-09;3,746188e-11;1,00000
440,00000;41,37198;     4,36874;35,34080;1,106060e-10;2,339864e-10;1,836477e-10;3,389567e-09;3,749159e-11;1,00000
450,00000;42,37783;     4,45406;34,42386;1,122443e-10;2,338120e-10;1,774523e-10;3,395326e-09;3,735501e-11;1,00000
460,00000;43,38247;     4,53178;33,60647;1,144075e-10;2,330903e-10;1,718350e-10;3,401760e-09;3,733084e-11;1,00000
470,00000;44,38668;     4,59436;32,97864;1,170024e-10;2,314130e-10;1,670864e-10;3,407875e-09;3,728648e-11;1,00000
480,00000;45,38931;     4,64853;32,41246;1,194322e-10;2,278774e-10;1,627994e-10;3,412962e-09;3,731058e-11;1,00000
490,00000;46,39209;     4,68027;32,00827;1,215518e-10;2,221701e-10;1,608115e-10;3,417784e-09;3,752724e-11;1,00000
500,00000;47,39339;     4,68677;31,65594;1,229613e-10;2,127381e-10;1,639931e-10;3,423014e-09;3,755961e-11;1,00000
510,00000;48,39344;     4,68159;31,34426;1,234449e-10;2,027120e-10;1,675478e-10;3,428619e-09;3,750494e-11;1,00000
520,00000;49,39592;     4,67800;31,12494;1,229641e-10;1,955739e-10;1,681945e-10;3,434641e-09;3,752024e-11;1,00000
530,00000;50,39747;     4,67165;30,84706;1,215815e-10;1,915523e-10;1,669579e-10;3,441270e-09;3,751058e-11;1,00000
540,00000;51,39786;     4,65425;30,66103;1,197862e-10;1,886770e-10;1,644156e-10;3,448623e-09;3,750937e-11;1,00000
550,00000;52,39753;     4,61686;30,47918;1,178747e-10;1,866441e-10;1,617678e-10;3,457236e-09;3,756048e-11;1,00000
560,00000;53,39728;     4,56482;30,33010;1,157292e-10;1,845718e-10;1,594759e-10;3,467844e-09;3,752553e-11;1,00000
570,00000;54,39683;     4,50679;30,19948;1,136518e-10;1,832999e-10;1,571855e-10;3,480209e-09;3,782642e-11;1,00000
580,00000;55,39732;     4,44940;30,02121;1,115000e-10;1,829026e-10;1,543421e-10;3,493477e-09;3,794544e-11;1,00000
590,00000;56,39716;     4,39783;29,93744;1,090916e-10;1,823106e-10;1,517489e-10;3,507369e-09;3,791665e-11;1,00000
600,00000;57,39705;     4,35096;29,76965;1,070963e-10;1,817925e-10;1,494534e-10;3,521605e-09;3,812274e-11;1,00000
610,00000;58,39684;     4,32093;29,70252;1,047002e-10;1,812370e-10;1,473091e-10;3,535634e-09;3,849619e-11;1,00000
620,00000;59,39670;     4,30848;29,55432;1,024266e-10;1,813596e-10;1,451562e-10;3,549624e-09;3,876741e-11;1,00000
630,00000;60,39684;     4,32411;29,46487;1,006203e-10;1,816940e-10;1,429501e-10;3,563902e-09;3,899948e-11;1,00000
640,00000;61,39720;     4,35900;29,39285;9,914885e-11;1,824267e-10;1,404824e-10;3,578828e-09;3,917584e-11;1,00000
650,00000;62,39710;     4,42117;29,28518;9,833861e-11;1,833251e-10;1,373432e-10;3,594881e-09;3,930450e-11;1,00000
660,00000;63,39824;     4,49692;29,22816;9,693620e-11;1,844131e-10;1,346163e-10;3,611125e-09;3,962771e-11;1,00000
670,00000;64,40049;     4,59238;29,15704;9,596379e-11;1,852461e-10;1,320560e-10;3,626111e-09;3,993783e-11;1,00000
680,00000;65,40312;     4,69906;29,03430;9,526285e-11;1,859619e-10;1,304656e-10;3,640336e-09;4,024820e-11;1,00000
690,00000;66,40445;     4,82147;29,02050;9,484967e-11;1,861984e-10;1,298741e-10;3,654732e-09;4,052808e-11;1,00000
700,00000;67,40670;     4,93843;28,90900;9,459382e-11;1,857927e-10;1,297881e-10;3,669011e-09;4,102312e-11;1,00000
710,00000;68,40997;     5,05789;28,89728;9,426158e-11;1,858595e-10;1,298737e-10;3,683076e-09;4,160308e-11;1,00000
720,00000;69,41305;     5,17512;28,83809;9,415064e-11;1,862314e-10;1,299220e-10;3,696892e-09;4,190953e-11;1,00000
730,00000;70,41555;     5,28473;28,76521;9,403522e-11;1,867224e-10;1,296940e-10;3,710233e-09;4,203555e-11;1,00000
740,00000;71,41868;     5,37672;28,72600;9,350168e-11;1,869263e-10;1,295870e-10;3,723465e-09;4,213396e-11;1,00000
750,00000;72,42044;     5,47011;28,64039;9,334649e-11;1,872287e-10;1,297482e-10;3,736969e-09;4,188319e-11;1,00000
760,00000;73,42343;     5,55519;28,59668;9,352922e-11;1,867541e-10;1,303798e-10;3,750593e-09;4,153296e-11;1,00000
770,00000;74,42585;     5,65146;28,54780;9,368948e-11;1,863444e-10;1,311342e-10;3,763891e-09;4,092758e-11;1,00000
780,00000;75,42785;     5,75922;28,53673;9,391783e-11;1,852770e-10;1,337071e-10;3,776561e-09;4,073285e-11;1,00000
790,00000;76,43007;     5,89305;28,49180;9,449864e-11;1,837475e-10;1,372970e-10;3,788952e-09;4,091186e-11;1,00000
800,00000;77,43364;     6,05054;28,41038;9,517004e-11;1,819733e-10;1,405860e-10;3,801296e-09;4,046934e-11;1,00000
810,00000;78,43738;     6,28010;28,36193;9,600935e-11;1,810394e-10;1,441256e-10;3,813114e-09;4,021544e-11;1,00000
820,00000;79,44094;     6,55319;28,32486;9,634276e-11;1,797876e-10;1,474337e-10;3,824438e-09;3,995318e-11;1,00000
830,00000;80,44367;     6,85821;28,27476;9,693742e-11;1,786240e-10;1,502519e-10;3,835825e-09;3,978928e-11;1,00000
840,00000;81,44471;     7,16613;28,20536;9,760022e-11;1,781467e-10;1,525009e-10;3,847516e-09;3,975706e-11;1,00000
850,00000;82,44205;     7,44109;28,14699;9,802564e-11;1,775290e-10;1,549911e-10;3,859736e-09;3,948685e-11;1,00000
860,00000;83,43750;     7,62685;28,10409;9,837472e-11;1,768795e-10;1,570496e-10;3,872462e-09;3,928400e-11;1,00000
870,00000;84,43118;     7,73851;28,02670;9,869809e-11;1,761698e-10;1,590943e-10;3,884826e-09;3,935589e-11;1,00000
880,00000;85,42401;     7,77984;27,97275;9,917989e-11;1,754125e-10;1,617346e-10;3,896556e-09;3,942497e-11;1,00000
890,00000;86,41601;     7,74657;27,89419;9,983835e-11;1,761253e-10;1,643224e-10;3,908636e-09;3,919497e-11;1,00000
900,00000;87,40911;     7,66474;27,86481;1,004577e-10;1,768230e-10;1,675035e-10;3,921596e-09;3,931682e-11;1,00000
910,00000;88,40262;     7,53351;27,67878;1,010120e-10;1,777892e-10;1,709818e-10;3,935138e-09;3,953382e-11;1,00000
920,00000;89,39545;     7,39778;27,65771;1,018545e-10;1,793831e-10;1,750352e-10;3,949175e-09;3,950472e-11;1,00000
930,00000;90,39032;     7,21409;27,53859;1,023824e-10;1,817210e-10;1,785457e-10;3,963398e-09;3,960925e-11;1,00000
940,00000;91,38576;     7,01984;27,40288;1,029078e-10;1,854788e-10;1,813423e-10;3,977068e-09;3,970228e-11;1,00000
950,00000;92,38192;     6,83707;27,27739;1,033078e-10;1,897287e-10;1,836410e-10;3,989736e-09;3,977613e-11;1,00000
960,00000;93,37858;     6,70188;27,14154;1,040331e-10;1,933267e-10;1,850138e-10;4,002027e-09;3,986943e-11;1,00000
970,00000;94,37528;     6,57641;26,99124;1,046794e-10;1,961520e-10;1,848539e-10;4,014796e-09;4,006147e-11;1,00000
980,00000;95,37413;     6,46924;26,83253;1,046035e-10;1,972437e-10;1,835753e-10;4,028005e-09;4,010525e-11;1,00000
990,00000;96,37230;     6,36861;26,71615;1,044140e-10;1,978832e-10;1,817915e-10;4,040542e-09;4,020435e-11;1,00000

File: data/data_piroliz_10/ExpDat_6.06.2022 Скорлупа  28-1000 10 Ar +MS SCB.txt
#EXPORTTYPE:DATA ALL
#FILE:6.06.2022 Ñêîðëóïà  28-1000 10 Ar +MS SCB.ngb-ds5
#FORMAT:NETZSCH5
#FTYPE:ANSI
#IDENTITY:06.06.2022
#DECIMAL:COMMA
#SEPARATOR:SEMICOLON
#MTYPE:DSC
#INSTRUMENT:NETZSCH STA 449F5
#PROJECT:ÑÂ×
#DATE/TIME:06.06.2022 12:03
#CORR. FILE:Êîððåêöèÿ 2 26 -1000 10 Ar (50 ml-min) .ngb-bs5
#TEMPCAL:TCALZERO.TCX
#SENSITIVITY:SENSZERO.EXX
#LABORATORY:108
#OPERATOR:Èáðàåâà
#REMARK:
#SAMPLE:Ñêîðëóïà
#SAMPLE MASS /mg:5,07
#MATERIAL:
#REFERENCE:
#REFERENCE MASS /mg:0
#TYPE OF CRUCIBLE:Al2O3 85 µl, with lid
#SAMPLE CRUCIBLE MASS /mg:225,84
#REFERENCE CRUCIBLE MASS /mg:224,00
#PURGE 1 MFC:OXYGEN,252,5 ml/min
#PURGE 2 MFC:ARGON,240,3 ml/min
#PROTECTIVE MFC:ARGON,240,3 ml/min
#DSC RANGE /µV:5000
#TG RANGE /mg:35000
#TAU-R:---
#CORR. CODE:020
#EXO:+1
#RANGE:28°C/10,0(K/min)/1000°C
#SEGMENT:S1/1
#SEG. 1:28°C/10,0(K/min)/1000°C

##Temp./°C;Time/min;DSC/(uV/mg);Mass/%;QMID(s:1|m:16)/A;QMID(s:1|m:28)/A;QMID(s:1|m:44)/A;QMID(s:1|m:18)/A;QMID(s:1|m:2)/A;Sensit./(uV/mW)
 30,00000; 1,51009;3,012022e-02;99,89042;3,689440e-10;4,503157e-10;7,068361e-10;1,453826e-08;4,981156e-11;1,00000
 40,00000; 3,40123;     0,18095;99,68372;3,693585e-10;4,507941e-10;7,038995e-10;1,461255e-08;4,968150e-11;1,00000
 50,00000; 4,48968;     0,26675;99,60566;3,703193e-10;4,499042e-10;7,002478e-10;1,465481e-08;4,986394e-11;1,00000
 60,00000; 5,40300;     0,34641;99,48855;3,703930e-10;4,488783e-10;6,956176e-10;1,468758e-08;5,000693e-11;1,00000
 70,00000; 6,22969;     0,41967;99,29191;3,706723e-10;4,469536e-10;6,902109e-10;1,473186e-08;5,013519e-11;1,00000
 80,00000; 7,01100;     0,47925;99,03941;3,708718e-10;4,448080e-10;6,848757e-10;1,477825e-08;5,014682e-11;1,00000
 90,00000; 7,77040;     0,52834;98,73609;3,711788e-10;4,421448e-10;6,792821e-10;1,482710e-08;4,998599e-11;1,00000
100,00000; 8,52219;     0,59501;98,41244;3,713656e-10;4,398542e-10;6,743076e-10;1,486549e-08;5,006217e-11;1,00000
110,00000; 9,28277;     0,69211;98,09015;3,712661e-10;4,384927e-10;6,696234e-10;1,487485e-08;5,014703e-11;1,00000
120,00000;10,06108;     0,81626;97,78965;3,701763e-10;4,367860e-10;6,644271e-10;1,486029e-08;5,014488e-11;1,00000
130,00000;10,85577;     0,96103;97,57267;3,689653e-10;4,346405e-10;6,593309e-10;1,482922e-08;5,010061e-11;1,00000
140,00000;11,67072;     1,10598;97,45835;3,682269e-10;4,326472e-10;6,546277e-10;1,478984e-08;4,999590e-11;1,00000
150,00000;12,51159;     1,23545;97,38967;3,671959e-10;4,306091e-10;6,497140e-10;1,475456e-08;4,994092e-11;1,00000
160,00000;13,38438;     1,35381;97,32319;3,662383e-10;4,290969e-10;6,450928e-10;1,473118e-08;4,999683e-11;1,00000
170,00000;14,28916;     1,46987;97,25850;3,660410e-10;4,274253e-10;6,428348e-10;1,471909e-08;4,992712e-11;1,00000
180,00000;15,22205;     1,59112;97,18199;3,657630e-10;4,258962e-10;6,402931e-10;1,471743e-08;5,004410e-11;1,00000
190,00000;16,17655;     1,71276;97,07681;3,647933e-10;4,244723e-10;6,368116e-10;1,471823e-08;5,018628e-11;1,00000
200,00000;17,15079;     1,84107;96,90928;3,642364e-10;4,220257e-10;6,325978e-10;1,472396e-08;5,031166e-11;1,00000
210,00000;18,14158;     1,97771;96,70972;3,646898e-10;4,198887e-10;6,289140e-10;1,473478e-08;5,025225e-11;1,00000
220,00000;19,14386;     2,12149;96,41586;3,648992e-10;4,194563e-10;6,271056e-10;1,474931e-08;5,014244e-11;1,00000
230,00000;20,15238;     2,27444;96,00560;3,655926e-10;4,189822e-10;6,285387e-10;1,478018e-08;5,036892e-11;1,00000
240,00000;21,16573;     2,43920;95,39204;3,667242e-10;4,198104e-10;6,340377e-10;1,483115e-08;5,078710e-11;1,00000
250,00000;22,18060;     2,62355;94,41570;3,689171e-10;4,242976e-10;6,474638e-10;1,489864e-08;5,117604e-11;1,00000
260,00000;23,19471;     2,83005;92,83382;3,734188e-10;4,351529e-10;6,758701e-10;1,500381e-08;5,169647e-11;1,00000
270,00000;24,20646;     3,03467;90,57844;3,798810e-10;4,545277e-10;7,163013e-10;1,513033e-08;5,214551e-11;1,00000
280,00000;25,22073;     3,19991;87,88747;3,848943e-10;4,777288e-10;7,459538e-10;1,522942e-08;5,266896e-11;1,00000
290,00000;26,23346;     3,34250;84,89908;3,871046e-10;4,941963e-10;7,606439e-10;1,528534e-08;5,333397e-11;1,00000
300,00000;27,24648;     3,46077;81,66107;3,882378e-10;5,062227e-10;7,708991e-10;1,533106e-08;5,351366e-11;1,00000
310,00000;28,25950;     3,55989;78,11711;3,908833e-10;5,185745e-10;7,834552e-10;1,538338e-08;5,377918e-11;1,00000
320,00000;29,27088;     3,64828;74,20813;3,933554e-10;5,338927e-10;7,975608e-10;1,543156e-08;5,421219e-11;1,00000
330,00000;30,28176;     3,71825;69,64849;3,973297e-10;5,604204e-10;8,240718e-10;1,551139e-08;5,454602e-11;1,00000
340,00000;31,29134;     3,78052;63,94867;4,056521e-10;6,097125e-10;8,767540e-10;1,566231e-08;5,558776e-11;1,00000
350,00000;32,30152;     3,83125;56,99084;4,164375e-10;6,663239e-10;9,429863e-10;1,586449e-08;5,702258e-11;1,00000
360,00000;33,31156;     3,81606;50,92807;4,152559e-10;6,488902e-10;9,278811e-10;1,585632e-08;5,744131e-11;1,00000
370,00000;34,32254;     3,80281;47,73696;3,970255e-10;5,466766e-10;7,931548e-10;1,552499e-08;5,567815e-11;1,00000
380,00000;35,33180;     3,87115;46,20816;3,828823e-10;4,753170e-10;6,861446e-10;1,523896e-08;5,411540e-11;1,00000
390,00000;36,33963;     3,97155;45,05646;3,805112e-10;4,536130e-10;6,446818e-10;1,512593e-08;5,354415e-11;1,00000
400,00000;37,34676;     4,08480;43,98144;3,839035e-10;4,477687e-10;6,266868e-10;1,508543e-08;5,331682e-11;1,00000
410,00000;38,35301;     4,19156;42,95717;3,873164e-10;4,461396e-10;6,135993e-10;1,506922e-08;5,316170e-11;1,00000
420,00000;39,35909;     4,28833;41,96787;3,902948e-10;4,452218e-10;6,031979e-10;1,506107e-08;5,321729e-11;1,00000
430,00000;40,36431;     4,37210;41,03047;3,908697e-10;4,443440e-10;5,932325e-10;1,505467e-08;5,326184e-11;1,00000
440,00000;41,36961;     4,44230;40,21605;3,883336e-10;4,432089e-10;5,818717e-10;1,503642e-08;5,294966e-11;1,00000
450,00000;42,37452;     4,50811;39,48766;3,833575e-10;4,404460e-10;5,717886e-10;1,501937e-08;5,277042e-11;1,00000
460,00000;43,37765;     4,55145;38,83439;3,795283e-10;4,349811e-10;5,673038e-10;1,499798e-08;5,259177e-11;1,00000
470,00000;44,38094;     4,57651;38,25716;3,779003e-10;4,253405e-10;5,699570e-10;1,498076e-08;5,263456e-11;1,00000
480,00000;45,38371;     4,63975;37,72790;3,776541e-10;4,161482e-10;5,711405e-10;1,496861e-08;5,252853e-11;1,00000
490,00000;46,38689;     4,71696;37,26748;3,781213e-10;4,089450e-10;5,684542e-10;1,495861e-08;5,242664e-11;1,00000
500,00000;47,38963;     4,78517;36,81795;3,784293e-10;4,035824e-10;5,654549e-10;1,494327e-08;5,267082e-11;1,00000
510,00000;48,39139;     4,83162;36,40227;3,783365e-10;3,990114e-10;5,625832e-10;1,492898e-08;5,267508e-11;1,00000
520,00000;49,39238;     4,86301;36,02829;3,785361e-10;3,927494e-10;5,611362e-10;1,491986e-08;5,257931e-11;1,00000
530,00000;50,39307;     4,88149;35,65946;3,783911e-10;3,858086e-10;5,581039e-10;1,491188e-08;5,271036e-11;1,00000
540,00000;51,39407;     4,89572;35,30535;3,771709e-10;3,810419e-10;5,508013e-10;1,490881e-08;5,266746e-11;1,00000
550,00000;52,39372;     4,92544;34,98914;3,764393e-10;3,781396e-10;5,433477e-10;1,490503e-08;5,265468e-11;1,00000
560,00000;53,39455;     4,97306;34,69697;3,746624e-10;3,761661e-10;5,363503e-10;1,489854e-08;5,280101e-11;1,00000
570,00000;54,39600;     5,04595;34,40433;3,732466e-10;3,745812e-10;5,303122e-10;1,489895e-08;5,285203e-11;1,00000
580,00000;55,39823;     5,16585;34,13038;3,715627e-10;3,728763e-10;5,239404e-10;1,488953e-08;5,304098e-11;1,00000
590,00000;56,40123;     5,31956;33,88240;3,698438e-10;3,717277e-10;5,174011e-10;1,489062e-08;5,313669e-11;1,00000
600,00000;57,40357;     5,49997;33,65000;3,676184e-10;3,709715e-10;5,119759e-10;1,489325e-08;5,351730e-11;1,00000
610,00000;58,40697;     5,71258;33,41578;3,643143e-10;3,700763e-10;5,049180e-10;1,489301e-08;5,383255e-11;1,00000
620,00000;59,40930;     5,91100;33,21575;3,616988e-10;3,699291e-10;4,965034e-10;1,489647e-08;5,377487e-11;1,00000
630,00000;60,41256;     6,11095;33,04287;3,586387e-10;3,709108e-10;4,881358e-10;1,490126e-08;5,417854e-11;1,00000
640,00000;61,41345;     6,31108;32,88708;3,556434e-10;3,718353e-10;4,788694e-10;1,490250e-08;5,465217e-11;1,00000
650,00000;62,41482;     6,50351;32,74480;3,532639e-10;3,737684e-10;4,695184e-10;1,490623e-08;5,481846e-11;1,00000
660,00000;63,41695;     6,69961;32,61127;3,511057e-10;3,768717e-10;4,594511e-10;1,490964e-08;5,523551e-11;1,00000
670,00000;64,41818;     6,87877;32,48206;3,482300e-10;3,779912e-10;4,513845e-10;1,490746e-08;5,604272e-11;1,00000
680,00000;65,41962;     7,05000;32,37563;3,463742e-10;3,774858e-10;4,467124e-10;1,491091e-08;5,708975e-11;1,00000
690,00000;66,42127;     7,23373;32,28132;3,451492e-10;3,768204e-10;4,435491e-10;1,491363e-08;5,833929e-11;1,00000
700,00000;67,42214;     7,41215;32,16622;3,441230e-10;3,754604e-10;4,409103e-10;1,490870e-08;5,972108e-11;1,00000
710,00000;68,42307;     7,56967;32,07053;3,433369e-10;3,747987e-10;4,386194e-10;1,490571e-08;6,088736e-11;1,00000
720,00000;69,42283;     7,70717;31,96660;3,421684e-10;3,741230e-10;4,364774e-10;1,490770e-08;6,199631e-11;1,00000
730,00000;70,42372;     7,82908;31,86809;3,408002e-10;3,731748e-10;4,341962e-10;1,490881e-08;6,287044e-11;1,00000
740,00000;71,42354;     7,95203;31,75966;3,399196e-10;3,715840e-10;4,322499e-10;1,490463e-08;6,358012e-11;1,00000
750,00000;72,42329;     8,06714;31,66681;3,398802e-10;3,696115e-10;4,308382e-10;1,490752e-08;6,352480e-11;1,00000
760,00000;73,42261;     8,18456;31,61261;3,396605e-10;3,674189e-10;4,298932e-10;1,490709e-08;6,285175e-11;1,00000
770,00000;74,42314;     8,29889;31,53390;3,395326e-10;3,650328e-10;4,287065e-10;1,490531e-08;6,196707e-11;1,00000
780,00000;75,42286;     8,40455;31,48652;3,390786e-10;3,625640e-10;4,279909e-10;1,490379e-08;6,098944e-11;1,00000
790,00000;76,42199;     8,52275;31,43196;3,385682e-10;3,594425e-10;4,268225e-10;1,489720e-08;5,970530e-11;1,00000
800,00000;77,42236;     8,62478;31,34652;3,385420e-10;3,569147e-10;4,261701e-10;1,489593e-08;5,805401e-11;1,00000
810,00000;78,42246;     8,73626;31,31145;3,384122e-10;3,544905e-10;4,269579e-10;1,489276e-08;5,651427e-11;1,00000
820,00000;79,42384;     8,87105;31,27398;3,383271e-10;3,506843e-10;4,289642e-10;1,488583e-08;5,573479e-11;1,00000
830,00000;80,42583;     9,07909;31,24295;3,379170e-10;3,470143e-10;4,296979e-10;1,487711e-08;5,553390e-11;1,00000
840,00000;81,42759;     9,29245;31,20063;3,380480e-10;3,449839e-10;4,292065e-10;1,486818e-08;5,508647e-11;1,00000
850,00000;82,42821;     9,46406;31,17060;3,380683e-10;3,429194e-10;4,280340e-10;1,486351e-08;5,466868e-11;1,00000
860,00000;83,42625;     9,54919;31,13470;3,373988e-10;3,415863e-10;4,268215e-10;1,485829e-08;5,452451e-11;1,00000
870,00000;84,42317;     9,58431;31,09928;3,374051e-10;3,404008e-10;4,258109e-10;1,485083e-08;5,462841e-11;1,00000
880,00000;85,41646;     9,52173;31,07065;3,376070e-10;3,397160e-10;4,251704e-10;1,483924e-08;5,436632e-11;1,00000
890,00000;86,41020;     9,37304;31,04137;3,376662e-10;3,392892e-10;4,243730e-10;1,483079e-08;5,401406e-11;1,00000
900,00000;87,40526;     9,14870;31,04963;3,374344e-10;3,387623e-10;4,229100e-10;1,482491e-08;5,417837e-11;1,00000
910,00000;88,39979;     8,87001;31,00490;3,371613e-10;3,382212e-10;4,213223e-10;1,481775e-08;5,414020e-11;1,00000
920,00000;89,39553;     8,54037;30,99092;3,365018e-10;3,372491e-10;4,201023e-10;1,480806e-08;5,419554e-11;1,00000
930,00000;90,39088;     8,20057;30,95944;3,358189e-10;3,365700e-10;4,185831e-10;1,480017e-08;5,421012e-11;1,00000
940,00000;91,38678;     7,85865;30,93439;3,363018e-10;3,364130e-10;4,174257e-10;1,479757e-08;5,425835e-11;1,00000
950,00000;92,38232;     7,54941;30,91584;3,364531e-10;3,359779e-10;4,163150e-10;1,478568e-08;5,438055e-11;1,00000
960,00000;93,38009;     7,28689;30,88635;3,359727e-10;3,352583e-10;4,148660e-10;1,477392e-08;5,412012e-11;1,00000
970,00000;94,37743;     7,05691;30,86714;3,359796e-10;3,346488e-10;4,133409e-10;1,476752e-08;5,417841e-11;1,00000
980,00000;95,37582;     6,84964;30,84634;3,356794e-10;3,347066e-10;4,120180e-10;1,475752e-08;5,409829e-11;1,00000
990,00000;96,37249;     6,65490;30,83401;3,356940e-10;3,341447e-10;4,100618e-10;1,475036e-08;5,408527e-11;1,00000

File: data/data_piroliz_10/ExpDat_6.06.2022 Солома 29-1000 10 Ar +MS SCB.txt
#EXPORTTYPE:DATA ALL
#FILE:6.06.2022 Ñîëîìà 29-1000 10 Ar +MS SCB.ngb-ds5
#FORMAT:NETZSCH5
#FTYPE:ANSI
#IDENTITY:06.06.2022
#DECIMAL:COMMA
#SEPARATOR:SEMICOLON
#MTYPE:DSC
#INSTRUMENT:NETZSCH STA 449F5
#PROJECT:ÑÂ×
#DATE/TIME:06.06.2022 16:28
#CORR. FILE:Êîððåêöèÿ 2 26 -1000 10 Ar (50 ml-min) .ngb-bs5
#TEMPCAL:TCALZERO.TCX
#SENSITIVITY:SENSZERO.EXX
#LABORATORY:108
#OPERATOR:Èáðàåâà
#REMARK:
#SAMPLE:Ñîëîìà
#SAMPLE MASS /mg:5,01
#MATERIAL:
#REFERENCE:
#REFERENCE MASS /mg:0
#TYPE OF CRUCIBLE:Al2O3 85 µl, with lid
#SAMPLE CRUCIBLE MASS /mg:228,54
#REFERENCE CRUCIBLE MASS /mg:224,00
#PURGE 1 MFC:OXYGEN,252,5 ml/min
#PURGE 2 MFC:ARGON,240,3 ml/min
#PROTECTIVE MFC:ARGON,240,3 ml/min
#DSC RANGE /µV:5000
#TG RANGE /mg:35000
#TAU-R:---
#CORR. CODE:020
#EXO:+1
#RANGE:28°C/10,0(K/min)/1000°C
#SEGMENT:S1/1
#SEG. 1:28°C/10,0(K/min)/1000°C

##Temp./°C;Time/min;DSC/(uV/mg);Mass/%;QMID(s:1|m:2)/A;QMID(s:1|m:16)/A;QMID(s:1|m:28)/A;QMID(s:1|m:44)/A;QMID(s:1|m:18)/A;Sensit./(uV/mW)
 30,00000; 1,67154;3,696862e-02;99,94304;4,068099e-11;2,242491e-10;2,219227e-10;2,565550e-10;9,733553e-09;1,00000
 40,00000; 3,43621;     0,16064;99,81590;4,120875e-11;2,252562e-10;2,242056e-10;2,572958e-10;9,716705e-09;1,00000
 50,00000; 4,50669;     0,24869;99,85756;4,124482e-11;2,253695e-10;2,248602e-10;2,570556e-10;9,715338e-09;1,00000
 60,00000; 5,41093;     0,34179;99,81549;4,151777e-11;2,250848e-10;2,248202e-10;2,568322e-10;9,714387e-09;1,00000
 70,00000; 6,23115;     0,44905;99,74527;4,179247e-11;2,254544e-10;2,242587e-10;2,565794e-10;9,714392e-09;1,00000
 80,00000; 7,00994;     0,54106;99,63979;4,189964e-11;2,254421e-10;2,241163e-10;2,564352e-10;9,716496e-09;1,00000
 90,00000; 7,76526;     0,62254;99,57094;4,185473e-11;2,251185e-10;2,237376e-10;2,563026e-10;9,719063e-09;1,00000
100,00000; 8,51529;     0,70103;99,41606;4,181968e-11;2,247813e-10;2,236040e-10;2,558621e-10;9,719120e-09;1,00000
110,00000; 9,27448;     0,80139;99,31560;4,192106e-11;2,251948e-10;2,233798e-10;2,557422e-10;9,713373e-09;1,00000
120,00000;10,05182;     0,91788;99,18722;4,208454e-11;2,256592e-10;2,231219e-10;2,560506e-10;9,700373e-09;1,00000
130,00000;10,84731;     1,03880;99,10584;4,227011e-11;2,251306e-10;2,232416e-10;2,564682e-10;9,681715e-09;1,00000
140,00000;11,66258;     1,15868;99,03121;4,249505e-11;2,244633e-10;2,234513e-10;2,568674e-10;9,660977e-09;1,00000
150,00000;12,50404;     1,27256;98,99747;4,247342e-11;2,240942e-10;2,242312e-10;2,579316e-10;9,641809e-09;1,00000
160,00000;13,37787;     1,38184;98,94731;4,227336e-11;2,238872e-10;2,245912e-10;2,596508e-10;9,626504e-09;1,00000
170,00000;14,28368;     1,49809;98,85966;4,228370e-11;2,243001e-10;2,240553e-10;2,614333e-10;9,615670e-09;1,00000
180,00000;15,21663;     1,62729;98,66851;4,235839e-11;2,245922e-10;2,240774e-10;2,637363e-10;9,609051e-09;1,00000
190,00000;16,17195;     1,75538;98,46307;4,265916e-11;2,243753e-10;2,244472e-10;2,667511e-10;9,606655e-09;1,00000
200,00000;17,14793;     1,89062;98,06630;4,289553e-11;2,248585e-10;2,256393e-10;2,721300e-10;9,610029e-09;1,00000
210,00000;18,13832;     2,02857;97,53614;4,290546e-11;2,263737e-10;2,278513e-10;2,809272e-10;9,621768e-09;1,00000
220,00000;19,14243;     2,17972;96,77038;4,308923e-11;2,281316e-10;2,314412e-10;2,941596e-10;9,642634e-09;1,00000
230,00000;20,15203;     2,34214;95,75217;4,332325e-11;2,306724e-10;2,367453e-10;3,093020e-10;9,671579e-09;1,00000
240,00000;21,16567;     2,50660;94,48905;4,354339e-11;2,334073e-10;2,444610e-10;3,253851e-10;9,708097e-09;1,00000
250,00000;22,18027;     2,68024;92,99107;4,400975e-11;2,369455e-10;2,545268e-10;3,449199e-10;9,753612e-09;1,00000
260,00000;23,19477;     2,85192;91,10617;4,442713e-11;2,407319e-10;2,685034e-10;3,713715e-10;9,810576e-09;1,00000
270,00000;24,20821;     3,02558;88,74034;4,492719e-11;2,462913e-10;2,874493e-10;4,040732e-10;9,879346e-09;1,00000
280,00000;25,22041;     3,18973;86,09252;4,557272e-11;2,523492e-10;3,103118e-10;4,399640e-10;9,956720e-09;1,00000
290,00000;26,23508;     3,33350;82,68994;4,614667e-11;2,589172e-10;3,366319e-10;4,781780e-10;1,003978e-08;1,00000
300,00000;27,24831;     3,44861;78,91210;4,672371e-11;2,649610e-10;3,655222e-10;5,143842e-10;1,013132e-08;1,00000
310,00000;28,26038;     3,53713;74,44336;4,743843e-11;2,714186e-10;3,993019e-10;5,528577e-10;1,024218e-08;1,00000
320,00000;29,27085;     3,60790;69,02478;4,838138e-11;2,794287e-10;4,466065e-10;6,071454e-10;1,037354e-08;1,00000
330,00000;30,28121;     3,64183;62,34949;4,948158e-11;2,881293e-10;5,010876e-10;6,746240e-10;1,048810e-08;1,00000
340,00000;31,29157;     3,61751;55,22390;5,032232e-11;2,925915e-10;5,209479e-10;7,072025e-10;1,051306e-08;1,00000
350,00000;32,30272;     3,54119;49,94379;5,009680e-11;2,830775e-10;4,701407e-10;6,465036e-10;1,040626e-08;1,00000
360,00000;33,31448;     3,50413;46,66590;4,903627e-11;2,668926e-10;3,941033e-10;5,396423e-10;1,021118e-08;1,00000
370,00000;34,32450;     3,53299;44,88246;4,824065e-11;2,549674e-10;3,383482e-10;4,564195e-10;1,001290e-08;1,00000
380,00000;35,33292;     3,58980;43,64228;4,764549e-11;2,491245e-10;3,063450e-10;4,058130e-10;9,864082e-09;1,00000
390,00000;36,34040;     3,66036;42,60942;4,709515e-11;2,487096e-10;2,931082e-10;3,812442e-10;9,770553e-09;1,00000
400,00000;37,34723;     3,72633;41,55235;4,680153e-11;2,495745e-10;2,893556e-10;3,691253e-10;9,714900e-09;1,00000
410,00000;38,35371;     3,78823;40,63742;4,645593e-11;2,497749e-10;2,885237e-10;3,599821e-10;9,678268e-09;1,00000
420,00000;39,36004;     3,83876;39,70225;4,610660e-11;2,491725e-10;2,886698e-10;3,518842e-10;9,648439e-09;1,00000
430,00000;40,36519;     3,88351;38,87390;4,628153e-11;2,477539e-10;2,885749e-10;3,448744e-10;9,619390e-09;1,00000
440,00000;41,37055;     3,92938;38,12936;4,661168e-11;2,464375e-10;2,885913e-10;3,381751e-10;9,589642e-09;1,00000
450,00000;42,37502;     3,97612;37,42330;4,645328e-11;2,448239e-10;2,876057e-10;3,314918e-10;9,559667e-09;1,00000
460,00000;43,38055;     4,01955;36,79013;4,636911e-11;2,444466e-10;2,861226e-10;3,263827e-10;9,529902e-09;1,00000
470,00000;44,38357;     4,05063;36,26926;4,633726e-11;2,447884e-10;2,843777e-10;3,220481e-10;9,500680e-09;1,00000
480,00000;45,38601;     4,08384;35,75378;4,637097e-11;2,453198e-10;2,826864e-10;3,180204e-10;9,472835e-09;1,00000
490,00000;46,38765;     4,08973;35,35732;4,655396e-11;2,461314e-10;2,781351e-10;3,167616e-10;9,445802e-09;1,00000
500,00000;47,38907;     4,08671;34,98203;4,653051e-11;2,464818e-10;2,682481e-10;3,191675e-10;9,418682e-09;1,00000
510,00000;48,39087;     4,09540;34,64989;4,650908e-11;2,463913e-10;2,599042e-10;3,207687e-10;9,392169e-09;1,00000
520,00000;49,39157;     4,10997;34,35661;4,643682e-11;2,455055e-10;2,544697e-10;3,197683e-10;9,367132e-09;1,00000
530,00000;50,39209;     4,10537;34,14955;4,641218e-11;2,440788e-10;2,502215e-10;3,178987e-10;9,343251e-09;1,00000
540,00000;51,39266;     4,08721;33,89075;4,644283e-11;2,424541e-10;2,480965e-10;3,154343e-10;9,319831e-09;1,00000
550,00000;52,39164;     4,04892;33,67502;4,653348e-11;2,401414e-10;2,469129e-10;3,121111e-10;9,296949e-09;1,00000
560,00000;53,39173;     3,99135;33,48481;4,669523e-11;2,372189e-10;2,458645e-10;3,080495e-10;9,275470e-09;1,00000
570,00000;54,39079;     3,92052;33,28018;4,661304e-11;2,348359e-10;2,446438e-10;3,033720e-10;9,255887e-09;1,00000
580,00000;55,38975;     3,85386;33,15750;4,677185e-11;2,325277e-10;2,439380e-10;2,989641e-10;9,237414e-09;1,00000
590,00000;56,38925;     3,79445;32,93291;4,703577e-11;2,301105e-10;2,443618e-10;2,942741e-10;9,219540e-09;1,00000
600,00000;57,38942;     3,74781;32,81522;4,754743e-11;2,280292e-10;2,463821e-10;2,885910e-10;9,202572e-09;1,00000
610,00000;58,38983;     3,71876;32,66222;4,804093e-11;2,258043e-10;2,489445e-10;2,836678e-10;9,186096e-09;1,00000
620,00000;59,39012;     3,70671;32,53457;4,907630e-11;2,235230e-10;2,508529e-10;2,809632e-10;9,169007e-09;1,00000
630,00000;60,39091;     3,72515;32,41669;5,037041e-11;2,216964e-10;2,517611e-10;2,806145e-10;9,150920e-09;1,00000
640,00000;61,39150;     3,77648;32,26316;5,152663e-11;2,196643e-10;2,526545e-10;2,798586e-10;9,132744e-09;1,00000
650,00000;62,39363;     3,85804;32,13494;5,284797e-11;2,176967e-10;2,540732e-10;2,774793e-10;9,114966e-09;1,00000
660,00000;63,39606;     3,97139;32,03007;5,400769e-11;2,161961e-10;2,553875e-10;2,753256e-10;9,096956e-09;1,00000
670,00000;64,39876;     4,11292;31,92049;5,518371e-11;2,150756e-10;2,562027e-10;2,727476e-10;9,078663e-09;1,00000
680,00000;65,40260;     4,25883;31,80695;5,585308e-11;2,135851e-10;2,563334e-10;2,702053e-10;9,060871e-09;1,00000
690,00000;66,40588;     4,41302;31,74702;5,652282e-11;2,120640e-10;2,565206e-10;2,685672e-10;9,044333e-09;1,00000
700,00000;67,40901;     4,55980;31,66125;5,706370e-11;2,110807e-10;2,568709e-10;2,673033e-10;9,028890e-09;1,00000
710,00000;68,41291;     4,72070;31,58141;5,683407e-11;2,100226e-10;2,567761e-10;2,663901e-10;9,013623e-09;1,00000
720,00000;69,41532;     4,87562;31,51706;5,647072e-11;2,096367e-10;2,566423e-10;2,658983e-10;8,997808e-09;1,00000
730,00000;70,41918;     5,02494;31,42353;5,609545e-11;2,093145e-10;2,557345e-10;2,651097e-10;8,981085e-09;1,00000
740,00000;71,42065;     5,17473;31,37088;5,578583e-11;2,088723e-10;2,545131e-10;2,646113e-10;8,964617e-09;1,00000
750,00000;72,42279;     5,31721;31,28632;5,524179e-11;2,083232e-10;2,532492e-10;2,640214e-10;8,949802e-09;1,00000
760,00000;73,42430;     5,46006;31,20648;5,413684e-11;2,081294e-10;2,519761e-10;2,633949e-10;8,934960e-09;1,00000
770,00000;74,42597;     5,61012;31,08975;5,312850e-11;2,078387e-10;2,501335e-10;2,633274e-10;8,918804e-09;1,00000
780,00000;75,42699;     5,76532;31,10289;5,217509e-11;2,075875e-10;2,482113e-10;2,637384e-10;8,902371e-09;1,00000
790,00000;76,42873;     5,93787;31,06264;5,136495e-11;2,069344e-10;2,462767e-10;2,648181e-10;8,885876e-09;1,00000
800,00000;77,43007;     6,09669;30,95525;5,042243e-11;2,065786e-10;2,443201e-10;2,659664e-10;8,869307e-09;1,00000
810,00000;78,43144;     6,27114;31,03914;4,940863e-11;2,062673e-10;2,422810e-10;2,666900e-10;8,852962e-09;1,00000
820,00000;79,43321;     6,45055;30,92557;4,869929e-11;2,061962e-10;2,395348e-10;2,687550e-10;8,836009e-09;1,00000
830,00000;80,43397;     6,65746;30,88792;4,824224e-11;2,062938e-10;2,358239e-10;2,720243e-10;8,817912e-09;1,00000
840,00000;81,43603;     6,93674;30,86695;4,781026e-11;2,062895e-10;2,327366e-10;2,744358e-10;8,799651e-09;1,00000
850,00000;82,43844;     7,26137;30,78151;4,750868e-11;2,059670e-10;2,303355e-10;2,753264e-10;8,782331e-09;1,00000
860,00000;83,43967;     7,59878;30,80033;4,735575e-11;2,054868e-10;2,287580e-10;2,757207e-10;8,766477e-09;1,00000
870,00000;84,43897;     7,83623;30,75174;4,702878e-11;2,050739e-10;2,277853e-10;2,754458e-10;8,751395e-09;1,00000
880,00000;85,43516;     7,93105;30,74424;4,691401e-11;2,050643e-10;2,269491e-10;2,747622e-10;8,735979e-09;1,00000
890,00000;86,42825;     7,90001;30,64468;4,690473e-11;2,052526e-10;2,261688e-10;2,743976e-10;8,720421e-09;1,00000
900,00000;87,41843;     7,74953;30,70941;4,694529e-11;2,047632e-10;2,262339e-10;2,741265e-10;8,704767e-09;1,00000
910,00000;88,40946;     7,48304;30,60644;4,691376e-11;2,044982e-10;2,265435e-10;2,736335e-10;8,688878e-09;1,00000
920,00000;89,40100;     7,16411;30,64860;4,684449e-11;2,043359e-10;2,261866e-10;2,730389e-10;8,673490e-09;1,00000
930,00000;90,39476;     6,87168;30,54244;4,687233e-11;2,041364e-10;2,261341e-10;2,722182e-10;8,658190e-09;1,00000
940,00000;91,38870;     6,61755;30,52498;4,678263e-11;2,037152e-10;2,257859e-10;2,721656e-10;8,641531e-09;1,00000
950,00000;92,38397;     6,38840;30,51579;4,696962e-11;2,036324e-10;2,255857e-10;2,718858e-10;8,623955e-09;1,00000
960,00000;93,37993;     6,20874;30,46591;4,688003e-11;2,034698e-10;2,259857e-10;2,717451e-10;8,607256e-09;1,00000
970,00000;94,37772;     6,04096;30,50179;4,685651e-11;2,033388e-10;2,264364e-10;2,715034e-10;8,591857e-09;1,00000
980,00000;95,37496;     5,88865;30,39266;4,693256e-11;2,032483e-10;2,264985e-10;2,715547e-10;8,578274e-09;1,00000
990,00000;96,37196;     5,72398;30,44482;4,666610e-11;2,024740e-10;2,264563e-10;2,712653e-10;8,567044e-09;1,00000
