Repository: c0l0b0k/dsc_find_points

## 🔧 Установка

1. **Клонируйте репозиторий:**

```bash
git clone https://github.com/c0l0b0k/dsc_find_points.git
cd dsc_find_points
```

2. **Создайте виртуальное окружение и активируйте его:**

```bash
python -m venv venv
venv\Scripts\activate        # для Windows

```

3. **Установите зависимости:**

```bash
pip install -r requirements.txt
```

4. **Для отображения графиков крупным планом по одному запускайте find_points_one.py для просмотра всех 5 find_points_five.py**

---
DATA_PATH = "data/data_piroliz_10" путь к папке с данными data_piroliz_10 - со скоростью 10 data_piroliz_20 со скоростью 20

---

File: data/data_piroliz_20/ExpDat_31.05.2022 Отруби  27-1000 10 Ar +MS SCB [1wZ7JS].txt
#EXPORTTYPE:DATA ALL
#FILE:31.05.2022 Îòðóáè  27-1000 10 Ar +MS SCB .ngb-ds5
#FORMAT:NETZSCH5
#FTYPE:ANSI
#IDENTITY:31.05.2022
#DECIMAL:COMMA
#SEPARATOR:SEMICOLON
#MTYPE:DSC
#INSTRUMENT:NETZSCH STA 449F5
#PROJECT:ÑÂ×
#DATE/TIME:31.05.2022 10:59
#CORR. FILE:Êîððåêöèÿ 2 26 -1000 10 Ar (50 ml-min) .ngb-bs5
#TEMPCAL:TCALZERO.TCX
#SENSITIVITY:SENSZERO.EXX
#LABORATORY:108
#OPERATOR:Èáðàåâà
#REMARK:
#SAMPLE:Îòðóáè
#SAMPLE MASS /mg:5,02
#MATERIAL:
#REFERENCE:
#REFERENCE MASS /mg:0
#TYPE OF CRUCIBLE:Al2O3 85 µl, with lid
#SAMPLE CRUCIBLE MASS /mg:224,86
#REFERENCE CRUCIBLE MASS /mg:224,00
#PURGE 1 MFC:OXYGEN,252,5 ml/min
#PURGE 2 MFC:ARGON,240,3 ml/min
#PROTECTIVE MFC:ARGON,240,3 ml/min
#DSC RANGE /µV:5000
#TG RANGE /mg:35000
#TAU-R:---
#CORR. CODE:020
#EXO:+1
#RANGE:28°C/10,0(K/min)/1000°C
#SEGMENT:S1/1
#SEG. 1:28°C/10,0(K/min)/1000°C

##Temp./°C;Time/min;DSC/(uV/mg);Mass/%;QMID(s:1|m:16)/A;QMID(s:1|m:28)/A;QMID(s:1|m:44)/A;QMID(s:1|m:18)/A;QMID(s:1|m:2)/A;Sensit./(uV/mW)
 30,00000; 1,72132;5,197496e-02;99,83377;7,541967e-11;1,695753e-10;1,162417e-10;2,665195e-09;3,227623e-11;1,00000
 50,00000; 4,51158;     0,31034;99,58366;7,616611e-11;1,693511e-10;1,158321e-10;2,696306e-09;3,249277e-11;1,00000
 70,00000; 6,23272;     0,46123;99,18736;7,758279e-11;1,686547e-10;1,153438e-10;2,771784e-09;3,245677e-11;1,00000
 90,00000; 7,76665;     0,52297;98,36787;7,990172e-11;1,676200e-10;1,147918e-10;2,902384e-09;3,272127e-11;1,00000
110,00000; 9,27471;     0,65795;97,31534;8,208683e-11;1,670437e-10;1,152775e-10;2,991424e-09;3,306402e-11;1,00000
130,00000;10,84575;     0,98055;96,50154;8,108456e-11;1,661386e-10;1,149560e-10;2,962779e-09;3,299032e-11;1,00000
150,00000;12,50240;     1,30839;96,10455;7,959361e-11;1,658387e-10;1,164116e-10;2,884534e-09;3,296056e-11;1,00000
170,00000;14,28150;     1,56748;95,81249;7,939193e-11;1,652383e-10;1,202960e-10;2,855579e-09;3,295319e-11;1,00000
190,00000;16,17232;     1,81760;95,24708;8,181361e-11;1,655711e-10;1,279501e-10;2,901398e-09;3,316517e-11;1,00000
210,00000;18,13979;     2,09628;93,92096;8,513677e-11;1,684340e-10;1,365516e-10;3,012740e-09;3,351292e-11;1,00000
230,00000;20,15199;     2,42563;91,63903;9,026998e-11;1,780760e-10;1,556512e-10;3,119428e-09;3,394584e-11;1,00000
250,00000;22,18134;     2,77792;88,90030;9,612659e-11;2,028279e-10;1,889790e-10;3,235726e-09;3,443307e-11;1,00000
270,00000;24,20911;     3,15663;83,49536;1,153934e-10;2,739399e-10;2,911288e-10;3,556461e-09;3,557353e-11;1,00000
290,00000;26,23504;     3,49236;72,89175;1,425079e-10;3,618730e-10;4,434839e-10;3,993294e-09;3,789986e-11;1,00000
310,00000;28,26047;     3,54699;60,53973;1,507992e-10;3,454947e-10;4,924180e-10;4,070143e-09;3,929193e-11;1,00000
330,00000;30,28525;     3,57969;52,45560;1,360723e-10;3,037745e-10;4,156986e-10;3,802756e-09;3,823504e-11;1,00000
350,00000;32,30564;     3,62048;46,85017;1,231386e-10;2,723383e-10;3,362093e-10;3,578399e-09;3,759829e-11;1,00000
370,00000;34,32357;     3,75163;43,85539;1,110327e-10;2,374708e-10;2,573697e-10;3,416667e-09;3,726599e-11;1,00000
390,00000;36,34002;     3,90862;41,23053;1,080879e-10;2,335755e-10;2,278419e-10;3,371575e-09;3,721850e-11;1,00000
410,00000;38,35426;     4,09466;38,65951;1,080728e-10;2,339271e-10;2,069848e-10;3,372481e-09;3,714099e-11;1,00000
430,00000;40,36729;     4,27521;36,34886;1,095686e-10;2,340867e-10;1,906447e-10;3,384036e-09;3,746188e-11;1,00000
450,00000;42,37783;     4,45406;34,42386;1,122443e-10;2,338120e-10;1,774523e-10;3,395326e-09;3,735501e-11;1,00000
470,00000;44,38668;     4,59436;32,97864;1,170024e-10;2,314130e-10;1,670864e-10;3,407875e-09;3,728648e-11;1,00000
490,00000;46,39209;     4,68027;32,00827;1,215518e-10;2,221701e-10;1,608115e-10;3,417784e-09;3,752724e-11;1,00000
510,00000;48,39344;     4,68159;31,34426;1,234449e-10;2,027120e-10;1,675478e-10;3,428619e-09;3,750494e-11;1,00000
530,00000;50,39747;     4,67165;30,84706;1,215815e-10;1,915523e-10;1,669579e-10;3,441270e-09;3,751058e-11;1,00000
550,00000;52,39753;     4,61686;30,47918;1,178747e-10;1,866441e-10;1,617678e-10;3,457236e-09;3,756048e-11;1,00000
570,00000;54,39683;     4,50679;30,19948;1,136518e-10;1,832999e-10;1,571855e-10;3,480209e-09;3,782642e-11;1,00000
590,00000;56,39716;     4,39783;29,93744;1,090916e-10;1,823106e-10;1,517489e-10;3,507369e-09;3,791665e-11;1,00000
610,00000;58,39684;     4,32093;29,70252;1,047002e-10;1,812370e-10;1,473091e-10;3,535634e-09;3,849619e-11;1,00000
630,00000;60,39684;     4,32411;29,46487;1,006203e-10;1,816940e-10;1,429501e-10;3,563902e-09;3,899948e-11;1,00000
650,00000;62,39710;     4,42117;29,28518;9,833861e-11;1,833251e-10;1,373432e-10;3,594881e-09;3,930450e-11;1,00000
670,00000;64,40049;     4,59238;29,15704;9,596379e-11;1,852461e-10;1,320560e-10;3,626111e-09;3,993783e-11;1,00000
690,00000;66,40445;     4,82147;29,02050;9,484967e-11;1,861984e-10;1,298741e-10;3,654732e-09;4,052808e-11;1,00000
710,00000;68,40997;     5,05789;28,89728;9,426158e-11;1,858595e-10;1,298737e-10;3,683076e-09;4,160308e-11;1,00000
730,00000;70,41555;     5,28473;28,76521;9,403522e-11;1,867224e-10;1,296940e-10;3,710233e-09;4,203555e-11;1,00000
750,00000;72,42044;     5,47011;28,64039;9,334649e-11;1,872287e-10;1,297482e-10;3,736969e-09;4,188319e-11;1,00000
770,00000;74,42585;     5,65146;28,54780;9,368948e-11;1,863444e-10;1,311342e-10;3,763891e-09;4,092758e-11;1,00000
790,00000;76,43007;     5,89305;28,49180;9,449864e-11;1,837475e-10;1,372970e-10;3,788952e-09;4,091186e-11;1,00000
810,00000;78,43738;     6,28010;28,36193;9,600935e-11;1,810394e-10;1,441256e-10;3,813114e-09;4,021544e-11;1,00000
830,00000;80,44367;     6,85821;28,27476;9,693742e-11;1,786240e-10;1,502519e-10;3,835825e-09;3,978928e-11;1,00000
850,00000;82,44205;     7,44109;28,14699;9,802564e-11;1,775290e-10;1,549911e-10;3,859736e-09;3,948685e-11;1,00000
870,00000;84,43118;     7,73851;28,02670;9,869809e-11;1,761698e-10;1,590943e-10;3,884826e-09;3,935589e-11;1,00000
890,00000;86,41601;     7,74657;27,89419;9,983835e-11;1,761253e-10;1,643224e-10;3,908636e-09;3,919497e-11;1,00000
910,00000;88,40262;     7,53351;27,67878;1,010120e-10;1,777892e-10;1,709818e-10;3,935138e-09;3,953382e-11;1,00000
930,00000;90,39032;     7,21409;27,53859;1,023824e-10;1,817210e-10;1,785457e-10;3,963398e-09;3,960925e-11;1,00000
950,00000;92,38192;     6,83707;27,27739;1,033078e-10;1,897287e-10;1,836410e-10;3,989736e-09;3,977613e-11;1,00000
970,00000;94,37528;     6,57641;26,99124;1,046794e-10;1,961520e-10;1,848539e-10;4,014796e-09;4,006147e-11;1,00000
990,00000;96,37230;     6,36861;26,71615;1,044140e-10;1,978832e-10;1,817915e-10;4,040542e-09;4,020435e-11;1,00000

File: data/data_piroliz_20/ExpDat_31.05.2022 Торф  29-1000 10 Ar +MS SCB [ekG3HT].txt
#EXPORTTYPE:DATA ALL
#FILE:31.05.2022 Òîðô  29-1000 10 Ar +MS SCB .ngb-ds5
#FORMAT:NETZSCH5
#FTYPE:ANSI
#IDENTITY:31.05.2022
#DECIMAL:COMMA
#SEPARATOR:SEMICOLON
#MTYPE:DSC
#INSTRUMENT:NETZSCH STA 449F5
#PROJECT:ÑÂ×
#DATE/TIME:31.05.2022 19:03
#CORR. FILE:Êîððåêöèÿ 2 26 -1000 10 Ar (50 ml-min) .ngb-bs5
#TEMPCAL:TCALZERO.TCX
#SENSITIVITY:SENSZERO.EXX
#LABORATORY:108
#OPERATOR:Èáðàåâà
#REMARK:
#SAMPLE:Òîðô
#SAMPLE MASS /mg:5,01
#MATERIAL:
#REFERENCE:
#REFERENCE MASS /mg:0
#TYPE OF CRUCIBLE:Al2O3 85 µl, with lid
#SAMPLE CRUCIBLE MASS /mg:228,62
#REFERENCE CRUCIBLE MASS /mg:224,00
#PURGE 1 MFC:OXYGEN,252,5 ml/min
#PURGE 2 MFC:ARGON,240,3 ml/min
#PROTECTIVE MFC:ARGON,240,3 ml/min
#DSC RANGE /µV:5000
#TG RANGE /mg:35000
#TAU-R:---
#CORR. CODE:020
#EXO:+1
#RANGE:28°C/10,0(K/min)/1000°C
#SEGMENT:S1/1
#SEG. 1:28°C/10,0(K/min)/1000°C

##Temp./°C;Time/min;DSC/(uV/mg);Mass/%;QMID(s:1|m:16)/A;QMID(s:1|m:44)/A;QMID(s:1|m:18)/A;QMID(s:1|m:2)/A;QMID(s:1|m:28)/A;Sensit./(uV/mW)
 30,00000; 1,37142;4,385634e-02;99,89994;1,344786e-10;1,726101e-10;5,304814e-09;5,082214e-11;1,730795e-10;1,00000
 50,00000; 4,48353;     0,36415;99,59540;1,354815e-10;1,738019e-10;5,339360e-09;5,114286e-11;1,764726e-10;1,00000
 70,00000; 6,22959;     0,58740;99,48001;1,360824e-10;1,747607e-10;5,354382e-09;5,153560e-11;1,768645e-10;1,00000
 90,00000; 7,77345;     0,73006;99,21800;1,367097e-10;1,742608e-10;5,395883e-09;5,169074e-11;1,766101e-10;1,00000
110,00000; 9,28765;     0,81481;98,69559;1,381232e-10;1,749654e-10;5,484079e-09;5,172581e-11;1,759457e-10;1,00000
130,00000;10,86171;     0,97005;98,02967;1,389686e-10;1,763696e-10;5,520917e-09;5,202240e-11;1,764116e-10;1,00000
150,00000;12,51843;     1,18797;97,48034;1,389864e-10;1,792038e-10;5,488829e-09;5,210820e-11;1,768869e-10;1,00000
170,00000;14,29561;     1,42814;97,05548;1,386701e-10;1,833729e-10;5,435604e-09;5,229732e-11;1,776905e-10;1,00000
190,00000;16,18121;     1,68325;96,61634;1,381408e-10;1,897987e-10;5,412300e-09;5,220854e-11;1,782567e-10;1,00000
210,00000;18,14434;     1,95516;96,13799;1,394984e-10;1,998865e-10;5,411326e-09;5,232556e-11;1,799393e-10;1,00000
230,00000;20,15532;     2,25198;95,43231;1,429128e-10;2,177505e-10;5,444318e-09;5,254233e-11;1,833852e-10;1,00000
250,00000;22,18351;     2,55018;94,07611;1,473607e-10;2,489067e-10;5,506415e-09;5,298768e-11;1,923621e-10;1,00000
270,00000;24,21189;     2,83033;91,77161;1,545690e-10;2,877645e-10;5,593214e-09;5,372049e-11;2,081248e-10;1,00000
290,00000;26,23858;     3,07420;88,40592;1,619846e-10;3,300807e-10;5,691219e-09;5,416175e-11;2,270593e-10;1,00000
310,00000;28,26384;     3,25372;84,14437;1,699909e-10;3,638375e-10;5,754549e-09;5,511993e-11;2,436628e-10;1,00000
330,00000;30,28395;     3,37975;79,88002;1,758463e-10;3,743954e-10;5,728335e-09;5,511209e-11;2,501650e-10;1,00000
350,00000;32,30307;     3,48518;76,07488;1,762006e-10;3,599777e-10;5,663215e-09;5,518260e-11;2,491834e-10;1,00000
370,00000;34,32219;     3,60607;73,09936;1,701603e-10;3,253490e-10;5,587340e-09;5,520927e-11;2,409150e-10;1,00000
390,00000;36,33809;     3,73491;70,81476;1,647826e-10;3,007145e-10;5,538943e-09;5,526186e-11;2,342888e-10;1,00000
410,00000;38,35504;     3,85324;68,75748;1,617543e-10;2,851791e-10;5,522385e-09;5,539724e-11;2,335871e-10;1,00000
430,00000;40,36755;     3,96780;66,88171;1,611261e-10;2,753264e-10;5,520374e-09;5,584371e-11;2,350698e-10;1,00000
450,00000;42,37821;     4,10033;65,08741;1,614013e-10;2,629602e-10;5,516404e-09;5,699878e-11;2,357813e-10;1,00000
470,00000;44,38591;     4,19959;63,50497;1,626560e-10;2,500823e-10;5,510853e-09;5,877441e-11;2,356351e-10;1,00000
490,00000;46,39083;     4,30854;62,31847;1,640222e-10;2,403734e-10;5,491059e-09;6,256866e-11;2,320008e-10;1,00000
510,00000;48,39303;     4,42656;61,47427;1,608525e-10;2,310957e-10;5,470640e-09;6,549581e-11;2,292388e-10;1,00000
530,00000;50,39606;     4,64003;60,80883;1,556735e-10;2,217147e-10;5,442808e-09;6,902300e-11;2,253425e-10;1,00000
550,00000;52,40018;     4,89092;60,29202;1,491048e-10;2,133741e-10;5,417710e-09;7,120604e-11;2,293131e-10;1,00000
570,00000;54,40322;     5,13696;59,80831;1,446565e-10;2,057078e-10;5,398532e-09;7,233071e-11;2,393575e-10;1,00000
590,00000;56,40297;     5,35387;59,29124;1,405129e-10;1,963145e-10;5,383619e-09;7,433988e-11;2,763174e-10;1,00000
610,00000;58,40494;     5,55285;58,45156;1,375915e-10;1,855040e-10;5,369290e-09;7,814927e-11;3,718268e-10;1,00000
630,00000;60,40658;     5,62473;57,35192;1,382561e-10;1,920744e-10;5,362871e-09;7,286688e-11;4,207828e-10;1,00000
650,00000;62,40818;     5,63372;55,97084;1,406139e-10;2,164308e-10;5,358807e-09;6,966050e-11;4,677731e-10;1,00000
670,00000;64,41027;     5,57227;54,16934;1,450541e-10;2,593768e-10;5,347487e-09;6,858765e-11;5,206723e-10;1,00000
690,00000;66,41451;     5,40887;51,53207;1,538272e-10;3,254977e-10;5,339652e-09;6,877031e-11;6,602400e-10;1,00000
710,00000;68,41822;     5,15407;47,53394;1,638552e-10;3,980392e-10;5,332018e-09;6,846274e-11;8,836392e-10;1,00000
730,00000;70,41693;     5,77666;43,66512;1,466147e-10;2,449763e-10;5,324513e-09;6,856714e-11;8,018278e-10;1,00000
750,00000;72,41892;     5,97601;43,01391;1,325650e-10;1,784093e-10;5,324396e-09;6,321443e-11;2,954648e-10;1,00000
770,00000;74,42212;     6,11441;42,61387;1,320367e-10;1,757409e-10;5,318079e-09;6,488081e-11;2,610576e-10;1,00000
790,00000;76,42448;     6,24662;42,37699;1,321902e-10;1,788484e-10;5,313078e-09;6,094628e-11;2,328042e-10;1,00000
810,00000;78,44314;     6,85169;42,20358;1,337379e-10;2,005430e-10;5,289556e-09;5,688079e-11;1,965215e-10;1,00000
830,00000;80,45070;     7,49239;42,12229;1,344491e-10;2,013436e-10;5,267757e-09;5,650642e-11;1,879601e-10;1,00000
850,00000;82,43250;     7,38529;42,01584;1,348051e-10;1,968217e-10;5,258617e-09;5,645689e-11;1,853718e-10;1,00000
870,00000;84,41492;     7,12900;41,91918;1,345398e-10;1,979602e-10;5,248947e-09;5,639618e-11;1,850398e-10;1,00000
890,00000;86,40297;     6,90893;41,81587;1,348218e-10;2,013407e-10;5,243748e-09;5,612398e-11;1,849646e-10;1,00000
910,00000;88,39421;     6,71076;41,68394;1,350031e-10;2,040960e-10;5,239366e-09;5,648165e-11;1,856836e-10;1,00000
930,00000;90,38608;     6,50101;41,59626;1,347115e-10;2,055935e-10;5,232170e-09;5,659276e-11;1,854675e-10;1,00000
950,00000;92,37930;     6,27591;41,47841;1,349656e-10;2,086740e-10;5,228973e-09;5,677749e-11;1,852367e-10;1,00000
970,00000;94,37522;     6,02996;41,35247;1,351159e-10;2,105361e-10;5,225362e-09;5,663361e-11;1,854621e-10;1,00000
990,00000;96,37159;     5,75387;41,26586;1,350802e-10;2,100224e-10;5,221487e-09;5,675122e-11;1,863632e-10;1,00000

File: data/data_piroliz_20/ExpDat_6.06.2022 Скорлупа  28-1000 10 Ar +MS SCB [UIcBcX].txt
#EXPORTTYPE:DATA ALL
#FILE:6.06.2022 Ñêîðëóïà  28-1000 10 Ar +MS SCB.ngb-ds5
#FORMAT:NETZSCH5
#FTYPE:ANSI
#IDENTITY:06.06.2022
#DECIMAL:COMMA
#SEPARATOR:SEMICOLON
#MTYPE:DSC
#INSTRUMENT:NETZSCH STA 449F5
#PROJECT:ÑÂ×
#DATE/TIME:06.06.2022 12:03
#CORR. FILE:Êîððåêöèÿ 2 26 -1000 10 Ar (50 ml-min) .ngb-bs5
#TEMPCAL:TCALZERO.TCX
#SENSITIVITY:SENSZERO.EXX
#LABORATORY:108
#OPERATOR:Èáðàåâà
#REMARK:
#SAMPLE:Ñêîðëóïà
#SAMPLE MASS /mg:5,07
#MATERIAL:
#REFERENCE:
#REFERENCE MASS /mg:0
#TYPE OF CRUCIBLE:Al2O3 85 µl, with lid
#SAMPLE CRUCIBLE MASS /mg:225,84
#REFERENCE CRUCIBLE MASS /mg:224,00
#PURGE 1 MFC:OXYGEN,252,5 ml/min
#PURGE 2 MFC:ARGON,240,3 ml/min
#PROTECTIVE MFC:ARGON,240,3 ml/min
#DSC RANGE /µV:5000
#TG RANGE /mg:35000
#TAU-R:---
#CORR. CODE:020
#EXO:+1
#RANGE:28°C/10,0(K/min)/1000°C
#SEGMENT:S1/1
#SEG. 1:28°C/10,0(K/min)/1000°C

##Temp./°C;Time/min;DSC/(uV/mg);Mass/%;QMID(s:1|m:16)/A;QMID(s:1|m:28)/A;QMID(s:1|m:44)/A;QMID(s:1|m:18)/A;QMID(s:1|m:2)/A;Sensit./(uV/mW)
 30,00000; 1,51009;3,012022e-02;99,89042;3,689440e-10;4,503157e-10;7,068361e-10;1,453826e-08;4,981156e-11;1,00000
 50,00000; 4,48968;     0,26675;99,60566;3,703193e-10;4,499042e-10;7,002478e-10;1,465481e-08;4,986394e-11;1,00000
 70,00000; 6,22969;     0,41967;99,29191;3,706723e-10;4,469536e-10;6,902109e-10;1,473186e-08;5,013519e-11;1,00000
 90,00000; 7,77040;     0,52834;98,73609;3,711788e-10;4,421448e-10;6,792821e-10;1,482710e-08;4,998599e-11;1,00000
110,00000; 9,28277;     0,69211;98,09015;3,712661e-10;4,384927e-10;6,696234e-10;1,487485e-08;5,014703e-11;1,00000
130,00000;10,85577;     0,96103;97,57267;3,689653e-10;4,346405e-10;6,593309e-10;1,482922e-08;5,010061e-11;1,00000
150,00000;12,51159;     1,23545;97,38967;3,671959e-10;4,306091e-10;6,497140e-10;1,475456e-08;4,994092e-11;1,00000
170,00000;14,28916;     1,46987;97,25850;3,660410e-10;4,274253e-10;6,428348e-10;1,471909e-08;4,992712e-11;1,00000
190,00000;16,17655;     1,71276;97,07681;3,647933e-10;4,244723e-10;6,368116e-10;1,471823e-08;5,018628e-11;1,00000
210,00000;18,14158;     1,97771;96,70972;3,646898e-10;4,198887e-10;6,289140e-10;1,473478e-08;5,025225e-11;1,00000
230,00000;20,15238;     2,27444;96,00560;3,655926e-10;4,189822e-10;6,285387e-10;1,478018e-08;5,036892e-11;1,00000
250,00000;22,18060;     2,62355;94,41570;3,689171e-10;4,242976e-10;6,474638e-10;1,489864e-08;5,117604e-11;1,00000
270,00000;24,20646;     3,03467;90,57844;3,798810e-10;4,545277e-10;7,163013e-10;1,513033e-08;5,214551e-11;1,00000
290,00000;26,23346;     3,34250;84,89908;3,871046e-10;4,941963e-10;7,606439e-10;1,528534e-08;5,333397e-11;1,00000
310,00000;28,25950;     3,55989;78,11711;3,908833e-10;5,185745e-10;7,834552e-10;1,538338e-08;5,377918e-11;1,00000
330,00000;30,28176;     3,71825;69,64849;3,973297e-10;5,604204e-10;8,240718e-10;1,551139e-08;5,454602e-11;1,00000
350,00000;32,30152;     3,83125;56,99084;4,164375e-10;6,663239e-10;9,429863e-10;1,586449e-08;5,702258e-11;1,00000
370,00000;34,32254;     3,80281;47,73696;3,970255e-10;5,466766e-10;7,931548e-10;1,552499e-08;5,567815e-11;1,00000
390,00000;36,33963;     3,97155;45,05646;3,805112e-10;4,536130e-10;6,446818e-10;1,512593e-08;5,354415e-11;1,00000
410,00000;38,35301;     4,19156;42,95717;3,873164e-10;4,461396e-10;6,135993e-10;1,506922e-08;5,316170e-11;1,00000
430,00000;40,36431;     4,37210;41,03047;3,908697e-10;4,443440e-10;5,932325e-10;1,505467e-08;5,326184e-11;1,00000
450,00000;42,37452;     4,50811;39,48766;3,833575e-10;4,404460e-10;5,717886e-10;1,501937e-08;5,277042e-11;1,00000
470,00000;44,38094;     4,57651;38,25716;3,779003e-10;4,253405e-10;5,699570e-10;1,498076e-08;5,263456e-11;1,00000
490,00000;46,38689;     4,71696;37,26748;3,781213e-10;4,089450e-10;5,684542e-10;1,495861e-08;5,242664e-11;1,00000
510,00000;48,39139;     4,83162;36,40227;3,783365e-10;3,990114e-10;5,625832e-10;1,492898e-08;5,267508e-11;1,00000
530,00000;50,39307;     4,88149;35,65946;3,783911e-10;3,858086e-10;5,581039e-10;1,491188e-08;5,271036e-11;1,00000
550,00000;52,39372;     4,92544;34,98914;3,764393e-10;3,781396e-10;5,433477e-10;1,490503e-08;5,265468e-11;1,00000
570,00000;54,39600;     5,04595;34,40433;3,732466e-10;3,745812e-10;5,303122e-10;1,489895e-08;5,285203e-11;1,00000
590,00000;56,40123;     5,31956;33,88240;3,698438e-10;3,717277e-10;5,174011e-10;1,489062e-08;5,313669e-11;1,00000
610,00000;58,40697;     5,71258;33,41578;3,643143e-10;3,700763e-10;5,049180e-10;1,489301e-08;5,383255e-11;1,00000
630,00000;60,41256;     6,11095;33,04287;3,586387e-10;3,709108e-10;4,881358e-10;1,490126e-08;5,417854e-11;1,00000
650,00000;62,41482;     6,50351;32,74480;3,532639e-10;3,737684e-10;4,695184e-10;1,490623e-08;5,481846e-11;1,00000
670,00000;64,41818;     6,87877;32,48206;3,482300e-10;3,779912e-10;4,513845e-10;1,490746e-08;5,604272e-11;1,00000
690,00000;66,42127;     7,23373;32,28132;3,451492e-10;3,768204e-10;4,435491e-10;1,491363e-08;5,833929e-11;1,00000
710,00000;68,42307;     7,56967;32,07053;3,433369e-10;3,747987e-10;4,386194e-10;1,490571e-08;6,088736e-11;1,00000
730,00000;70,42372;     7,82908;31,86809;3,408002e-10;3,731748e-10;4,341962e-10;1,490881e-08;6,287044e-11;1,00000
750,00000;72,42329;     8,06714;31,66681;3,398802e-10;3,696115e-10;4,308382e-10;1,490752e-08;6,352480e-11;1,00000
770,00000;74,42314;     8,29889;31,53390;3,395326e-10;3,650328e-10;4,287065e-10;1,490531e-08;6,196707e-11;1,00000
790,00000;76,42199;     8,52275;31,43196;3,385682e-10;3,594425e-10;4,268225e-10;1,489720e-08;5,970530e-11;1,00000
810,00000;78,42246;     8,73626;31,31145;3,384122e-10;3,544905e-10;4,269579e-10;1,489276e-08;5,651427e-11;1,00000
830,00000;80,42583;     9,07909;31,24295;3,379170e-10;3,470143e-10;4,296979e-10;1,487711e-08;5,553390e-11;1,00000
850,00000;82,42821;     9,46406;31,17060;3,380683e-10;3,429194e-10;4,280340e-10;1,486351e-08;5,466868e-11;1,00000
870,00000;84,42317;     9,58431;31,09928;3,374051e-10;3,404008e-10;4,258109e-10;1,485083e-08;5,462841e-11;1,00000
890,00000;86,41020;     9,37304;31,04137;3,376662e-10;3,392892e-10;4,243730e-10;1,483079e-08;5,401406e-11;1,00000
910,00000;88,39979;     8,87001;31,00490;3,371613e-10;3,382212e-10;4,213223e-10;1,481775e-08;5,414020e-11;1,00000
930,00000;90,39088;     8,20057;30,95944;3,358189e-10;3,365700e-10;4,185831e-10;1,480017e-08;5,421012e-11;1,00000
950,00000;92,38232;     7,54941;30,91584;3,364531e-10;3,359779e-10;4,163150e-10;1,478568e-08;5,438055e-11;1,00000
970,00000;94,37743;     7,05691;30,86714;3,359796e-10;3,346488e-10;4,133409e-10;1,476752e-08;5,417841e-11;1,00000
990,00000;96,37249;     6,65490;30,83401;3,356940e-10;3,341447e-10;4,100618e-10;1,475036e-08;5,408527e-11;1,00000

File: data/data_piroliz_20/ExpDat_6.06.2022 Солома 29-1000 10 Ar +MS SCB [hF8AAB].txt
#EXPORTTYPE:DATA ALL
#FILE:6.06.2022 Ñîëîìà 29-1000 10 Ar +MS SCB.ngb-ds5
#FORMAT:NETZSCH5
#FTYPE:ANSI
#IDENTITY:06.06.2022
#DECIMAL:COMMA
#SEPARATOR:SEMICOLON
#MTYPE:DSC
#INSTRUMENT:NETZSCH STA 449F5
#PROJECT:ÑÂ×
#DATE/TIME:06.06.2022 16:28
#CORR. FILE:Êîððåêöèÿ 2 26 -1000 10 Ar (50 ml-min) .ngb-bs5
#TEMPCAL:TCALZERO.TCX
#SENSITIVITY:SENSZERO.EXX
#LABORATORY:108
#OPERATOR:Èáðàåâà
#REMARK:
#SAMPLE:Ñîëîìà
#SAMPLE MASS /mg:5,01
#MATERIAL:
#REFERENCE:
#REFERENCE MASS /mg:0
#TYPE OF CRUCIBLE:Al2O3 85 µl, with lid
#SAMPLE CRUCIBLE MASS /mg:228,54
#REFERENCE CRUCIBLE MASS /mg:224,00
#PURGE 1 MFC:OXYGEN,252,5 ml/min
#PURGE 2 MFC:ARGON,240,3 ml/min
#PROTECTIVE MFC:ARGON,240,3 ml/min
#DSC RANGE /µV:5000
#TG RANGE /mg:35000
#TAU-R:---
#CORR. CODE:020
#EXO:+1
#RANGE:28°C/10,0(K/min)/1000°C
#SEGMENT:S1/1
#SEG. 1:28°C/10,0(K/min)/1000°C

##Temp./°C;Time/min;DSC/(uV/mg);Mass/%;QMID(s:1|m:2)/A;QMID(s:1|m:16)/A;QMID(s:1|m:28)/A;QMID(s:1|m:44)/A;QMID(s:1|m:18)/A;Sensit./(uV/mW)
 30,00000; 1,67154;3,696862e-02;99,94304;4,068099e-11;2,242491e-10;2,219227e-10;2,565550e-10;9,733553e-09;1,00000
 50,00000; 4,50669;     0,24869;99,85756;4,124482e-11;2,253695e-10;2,248602e-10;2,570556e-10;9,715338e-09;1,00000
 70,00000; 6,23115;     0,44905;99,74527;4,179247e-11;2,254544e-10;2,242587e-10;2,565794e-10;9,714392e-09;1,00000
 90,00000; 7,76526;     0,62254;99,57094;4,185473e-11;2,251185e-10;2,237376e-10;2,563026e-10;9,719063e-09;1,00000
110,00000; 9,27448;     0,80139;99,31560;4,192106e-11;2,251948e-10;2,233798e-10;2,557422e-10;9,713373e-09;1,00000
130,00000;10,84731;     1,03880;99,10584;4,227011e-11;2,251306e-10;2,232416e-10;2,564682e-10;9,681715e-09;1,00000
150,00000;12,50404;     1,27256;98,99747;4,247342e-11;2,240942e-10;2,242312e-10;2,579316e-10;9,641809e-09;1,00000
170,00000;14,28368;     1,49809;98,85966;4,228370e-11;2,243001e-10;2,240553e-10;2,614333e-10;9,615670e-09;1,00000
190,00000;16,17195;     1,75538;98,46307;4,265916e-11;2,243753e-10;2,244472e-10;2,667511e-10;9,606655e-09;1,00000
210,00000;18,13832;     2,02857;97,53614;4,290546e-11;2,263737e-10;2,278513e-10;2,809272e-10;9,621768e-09;1,00000
230,00000;20,15203;     2,34214;95,75217;4,332325e-11;2,306724e-10;2,367453e-10;3,093020e-10;9,671579e-09;1,00000
250,00000;22,18027;     2,68024;92,99107;4,400975e-11;2,369455e-10;2,545268e-10;3,449199e-10;9,753612e-09;1,00000
270,00000;24,20821;     3,02558;88,74034;4,492719e-11;2,462913e-10;2,874493e-10;4,040732e-10;9,879346e-09;1,00000
290,00000;26,23508;     3,33350;82,68994;4,614667e-11;2,589172e-10;3,366319e-10;4,781780e-10;1,003978e-08;1,00000
310,00000;28,26038;     3,53713;74,44336;4,743843e-11;2,714186e-10;3,993019e-10;5,528577e-10;1,024218e-08;1,00000
330,00000;30,28121;     3,64183;62,34949;4,948158e-11;2,881293e-10;5,010876e-10;6,746240e-10;1,048810e-08;1,00000
350,00000;32,30272;     3,54119;49,94379;5,009680e-11;2,830775e-10;4,701407e-10;6,465036e-10;1,040626e-08;1,00000
370,00000;34,32450;     3,53299;44,88246;4,824065e-11;2,549674e-10;3,383482e-10;4,564195e-10;1,001290e-08;1,00000
390,00000;36,34040;     3,66036;42,60942;4,709515e-11;2,487096e-10;2,931082e-10;3,812442e-10;9,770553e-09;1,00000
410,00000;38,35371;     3,78823;40,63742;4,645593e-11;2,497749e-10;2,885237e-10;3,599821e-10;9,678268e-09;1,00000
430,00000;40,36519;     3,88351;38,87390;4,628153e-11;2,477539e-10;2,885749e-10;3,448744e-10;9,619390e-09;1,00000
450,00000;42,37502;     3,97612;37,42330;4,645328e-11;2,448239e-10;2,876057e-10;3,314918e-10;9,559667e-09;1,00000
470,00000;44,38357;     4,05063;36,26926;4,633726e-11;2,447884e-10;2,843777e-10;3,220481e-10;9,500680e-09;1,00000
490,00000;46,38765;     4,08973;35,35732;4,655396e-11;2,461314e-10;2,781351e-10;3,167616e-10;9,445802e-09;1,00000
510,00000;48,39087;     4,09540;34,64989;4,650908e-11;2,463913e-10;2,599042e-10;3,207687e-10;9,392169e-09;1,00000
530,00000;50,39209;     4,10537;34,14955;4,641218e-11;2,440788e-10;2,502215e-10;3,178987e-10;9,343251e-09;1,00000
550,00000;52,39164;     4,04892;33,67502;4,653348e-11;2,401414e-10;2,469129e-10;3,121111e-10;9,296949e-09;1,00000
570,00000;54,39079;     3,92052;33,28018;4,661304e-11;2,348359e-10;2,446438e-10;3,033720e-10;9,255887e-09;1,00000
590,00000;56,38925;     3,79445;32,93291;4,703577e-11;2,301105e-10;2,443618e-10;2,942741e-10;9,219540e-09;1,00000
610,00000;58,38983;     3,71876;32,66222;4,804093e-11;2,258043e-10;2,489445e-10;2,836678e-10;9,186096e-09;1,00000
630,00000;60,39091;     3,72515;32,41669;5,037041e-11;2,216964e-10;2,517611e-10;2,806145e-10;9,150920e-09;1,00000
650,00000;62,39363;     3,85804;32,13494;5,284797e-11;2,176967e-10;2,540732e-10;2,774793e-10;9,114966e-09;1,00000
670,00000;64,39876;     4,11292;31,92049;5,518371e-11;2,150756e-10;2,562027e-10;2,727476e-10;9,078663e-09;1,00000
690,00000;66,40588;     4,41302;31,74702;5,652282e-11;2,120640e-10;2,565206e-10;2,685672e-10;9,044333e-09;1,00000
710,00000;68,41291;     4,72070;31,58141;5,683407e-11;2,100226e-10;2,567761e-10;2,663901e-10;9,013623e-09;1,00000
730,00000;70,41918;     5,02494;31,42353;5,609545e-11;2,093145e-10;2,557345e-10;2,651097e-10;8,981085e-09;1,00000
750,00000;72,42279;     5,31721;31,28632;5,524179e-11;2,083232e-10;2,532492e-10;2,640214e-10;8,949802e-09;1,00000
770,00000;74,42597;     5,61012;31,08975;5,312850e-11;2,078387e-10;2,501335e-10;2,633274e-10;8,918804e-09;1,00000
790,00000;76,42873;     5,93787;31,06264;5,136495e-11;2,069344e-10;2,462767e-10;2,648181e-10;8,885876e-09;1,00000
810,00000;78,43144;     6,27114;31,03914;4,940863e-11;2,062673e-10;2,422810e-10;2,666900e-10;8,852962e-09;1,00000
830,00000;80,43397;     6,65746;30,88792;4,824224e-11;2,062938e-10;2,358239e-10;2,720243e-10;8,817912e-09;1,00000
850,00000;82,43844;     7,26137;30,78151;4,750868e-11;2,059670e-10;2,303355e-10;2,753264e-10;8,782331e-09;1,00000
870,00000;84,43897;     7,83623;30,75174;4,702878e-11;2,050739e-10;2,277853e-10;2,754458e-10;8,751395e-09;1,00000
890,00000;86,42825;     7,90001;30,64468;4,690473e-11;2,052526e-10;2,261688e-10;2,743976e-10;8,720421e-09;1,00000
910,00000;88,40946;     7,48304;30,60644;4,691376e-11;2,044982e-10;2,265435e-10;2,736335e-10;8,688878e-09;1,00000
930,00000;90,39476;     6,87168;30,54244;4,687233e-11;2,041364e-10;2,261341e-10;2,722182e-10;8,658190e-09;1,00000
950,00000;92,38397;     6,38840;30,51579;4,696962e-11;2,036324e-10;2,255857e-10;2,718858e-10;8,623955e-09;1,00000
970,00000;94,37772;     6,04096;30,50179;4,685651e-11;2,033388e-10;2,264364e-10;2,715034e-10;8,591857e-09;1,00000
990,00000;96,37196;     5,72398;30,44482;4,666610e-11;2,024740e-10;2,264563e-10;2,712653e-10;8,567044e-09;1,00000
